Repository: vanguard478/techlabs_pycoding_1

Background Information:

In order to gain information about the impact of the reaction temperature and gas mixture on
the performance of the Solid Oxide Electrolysis Cell (SOEC), I/V measurements were conducted. The obtained data can be
used to determine the open circuit voltage (OCV) and the area specific resistance (ASR). The
latter is equal to the slope of the I/V curve at a desired current density. In this work, the ASR
was calculated for 0.1 A cm-2. Furthermore, the current density I_{1.4 V} at our chosen maximum of
1.4 V can be obtained, which gives insight into the performance of the cell. This maximum
voltage was chosen, in order to keep degradation and aging effects which might occur at higher
voltages, as low as possible.

Data:
- The high temeperature electrolysis was conducted in two different gas mixtures. The  first mixture contains 80% CO2 and 20% CO.
The second mixture contains 50% CO2 and 50% CO. 

- The current density at given potential were measured for both mixtures in a temperature range
between 700 and 900 °C

- The area of the cell is: 0.785 cm^2

Your Task:
- Calculate the current density: current density= current/cell_area
- Plot the IV curves for each mixture as shown in the example picture: y_axis: potential, x_axis: Current density
 -> plot the I/V curves of 50-50 CO2-CO in a separate plot then the 11 I/V curves of 80-20 CO2-CO 
 (so you should have 2 plots, one for 50-50 and the second for 80-20)
- Determine the Open Circuit Voltage (OCV): this is the potential, where the current is 0 (where the IV curve intersects with the y-axis )
- Determine the Area Specific Resistance (ARS): Calculate the slopes at 100mA
- determine the current density at 1.4 V
- write all values in a results txt (or csv) file (for this part: check if a resulst.txt file exists. if not, then create one)
your results file should have following columns:

CO2/%	CO/%	T/°C	OCV/V	ASR/ohm cm^2	J_1.4V/A cm^2

File: 01-data/50CO2_50CO/IV 700°C 50 CO2 50 CO.txt
time/s	current/A	potential/V
1.00000E+00  -1.86939E-05 9.95485E-01 
2.00000E+00  -1.86939E-05 9.95485E-01 
3.00000E+00  -3.35340E-06 9.95485E-01 
4.00000E+00  -1.86939E-05 9.95485E-01 
5.00000E+00  -1.86939E-05 9.95485E-01 
6.00000E+00  9.93778E-03  1.00879E+00 
7.00000E+00  1.99091E-02  1.02266E+00 
8.00000E+00  2.98804E-02  1.03710E+00 
9.00000E+00  3.98517E-02  1.05212E+00 
1.00000E+01  4.99764E-02  1.06770E+00 
1.10000E+01  5.99477E-02  1.08366E+00 
1.20000E+01  6.99190E-02  1.10058E+00 
1.30000E+01  7.98904E-02  1.11768E+00 
1.40000E+01  9.00151E-02  1.13536E+00 
1.50000E+01  9.99864E-02  1.15398E+00 
1.60000E+01  1.10111E-01  1.17279E+00 
1.70000E+01  1.19929E-01  1.19237E+00 
1.80000E+01  1.30054E-01  1.21270E+00 
1.90000E+01  1.40025E-01  1.23342E+00 
2.00000E+01  1.49843E-01  1.25451E+00 
2.10000E+01  1.59814E-01  1.27656E+00 
2.20000E+01  1.69939E-01  1.29879E+00 
2.30000E+01  1.79910E-01  1.32160E+00 
2.40000E+01  1.89882E-01  1.34440E+00 
2.50000E+01  1.99853E-01  1.36816E+00 
2.60000E+01  2.09978E-01  1.39229E+00 
2.70000E+01  2.19949E-01  1.41643E+00 
2.80000E+01  2.09978E-01  1.40313E+00 
2.90000E+01  1.99853E-01  1.38754E+00 
3.00000E+01  1.89882E-01  1.37025E+00 
3.10000E+01  1.79910E-01  1.35105E+00 
3.20000E+01  1.69939E-01  1.33110E+00 
3.30000E+01  1.59814E-01  1.30982E+00 
3.40000E+01  1.49843E-01  1.28777E+00 
3.50000E+01  1.40025E-01  1.26535E+00 
3.60000E+01  1.30054E-01  1.24273E+00 
3.70000E+01  1.19929E-01  1.22050E+00 
3.80000E+01  1.09958E-01  1.19864E+00 
3.90000E+01  9.99864E-02  1.17736E+00 
4.00000E+01  9.00151E-02  1.15645E+00 
4.10000E+01  7.98904E-02  1.13669E+00 
4.20000E+01  6.99190E-02  1.11749E+00 
4.30000E+01  5.99477E-02  1.09887E+00 
4.40000E+01  4.99764E-02  1.08119E+00 
4.50000E+01  3.98517E-02  1.06390E+00 
4.60000E+01  2.98804E-02  1.04737E+00 
4.70000E+01  1.99091E-02  1.03178E+00 
4.80000E+01  9.93778E-03  1.01620E+00 
4.90000E+01  -1.86939E-04 1.00157E+00 
5.00000E+01  -3.35340E-06 1.00062E+00 
5.10000E+01  -3.35340E-06 9.99856E-01 
5.20000E+01  -3.35340E-06 9.99285E-01 
5.30000E+01  -1.86939E-05 9.98715E-01 
5.40000E+01  -3.35340E-06 9.98335E-01 
5.50000E+01  -3.35340E-06 9.97955E-01 
5.60000E+01  -3.35340E-06 9.97765E-01 
5.70000E+01  -3.35340E-06 9.97385E-01 
5.80000E+01  -3.35340E-06 9.97195E-01 
5.90000E+01  -3.35340E-06 9.97005E-01 
6.00000E+01  9.93778E-03  1.01012E+00 
6.10000E+01  1.99091E-02  1.02399E+00 
6.20000E+01  2.98804E-02  1.03843E+00 
6.30000E+01  3.98517E-02  1.05307E+00 
6.40000E+01  4.99764E-02  1.06865E+00 
6.50000E+01  5.99477E-02  1.08461E+00 
6.60000E+01  6.99190E-02  1.10115E+00 
6.70000E+01  7.98904E-02  1.11825E+00 
6.80000E+01  9.00151E-02  1.13593E+00 
6.90000E+01  9.99864E-02  1.15436E+00 
7.00000E+01  1.09958E-01  1.17336E+00 
7.10000E+01  1.19929E-01  1.19294E+00 
7.20000E+01  1.30054E-01  1.21346E+00 
7.30000E+01  1.40025E-01  1.23418E+00 
7.40000E+01  1.49843E-01  1.25565E+00 
7.50000E+01  1.59814E-01  1.27770E+00 
7.60000E+01  1.69939E-01  1.30031E+00 
7.70000E+01  1.79910E-01  1.32350E+00 
7.80000E+01  1.89882E-01  1.34687E+00 
7.90000E+01  1.99853E-01  1.37101E+00 
8.00000E+01  2.09978E-01  1.39533E+00 
8.10000E+01  2.19949E-01  1.41985E+00 
8.20000E+01  2.09978E-01  1.40636E+00 
8.30000E+01  1.99853E-01  1.39077E+00 
8.40000E+01  1.90035E-01  1.37329E+00 
8.50000E+01  1.79910E-01  1.35410E+00 
8.60000E+01  1.69939E-01  1.33395E+00 
8.70000E+01  1.59814E-01  1.31229E+00 
8.80000E+01  1.49843E-01  1.29005E+00 
8.90000E+01  1.40025E-01  1.26744E+00 
9.00000E+01  1.30054E-01  1.24463E+00 
9.10000E+01  1.19929E-01  1.22221E+00 
9.20000E+01  1.10111E-01  1.19997E+00 
9.30000E+01  9.99864E-02  1.17850E+00 
9.40000E+01  9.00151E-02  1.15759E+00 
9.50000E+01  7.98904E-02  1.13745E+00 
9.60000E+01  6.99190E-02  1.11806E+00 
9.70000E+01  5.99477E-02  1.09944E+00 
9.80000E+01  4.99764E-02  1.08157E+00 
9.90000E+01  3.98517E-02  1.06428E+00 
1.00000E+02  2.98804E-02  1.04775E+00 
1.01000E+02  1.99091E-02  1.03197E+00 
1.02000E+02  9.93778E-03  1.01639E+00 
1.03000E+02  -3.35340E-05 1.00176E+00 
1.04000E+02  -3.35340E-06 1.00081E+00 
1.05000E+02  -3.35340E-06 1.00005E+00 
1.06000E+02  -3.35340E-06 9.99476E-01 
1.07000E+02  -3.35340E-06 9.98905E-01 
1.08000E+02  -3.35340E-06 9.98525E-01

File: 01-data/50CO2_50CO/IV 811°C 50 CO2 50 CO.txt
time/s	current/A	potential/V
1.00000E+00  -3.35340E-06 9.37902E-01 
2.00000E+00  -3.35340E-06 9.37712E-01 
3.00000E+00  -3.35340E-06 9.37712E-01 
4.00000E+00  -3.35340E-06 9.37902E-01 
5.00000E+00  -3.35340E-06 9.37712E-01 
6.00000E+00  1.00912E-02  9.45503E-01 
7.00000E+00  2.00625E-02  9.53295E-01 
8.00000E+00  3.00338E-02  9.61467E-01 
9.00000E+00  4.00051E-02  9.70209E-01 
1.00000E+01  5.01298E-02  9.79331E-01 
1.10000E+01  6.01011E-02  9.88263E-01 
1.20000E+01  7.00725E-02  9.97955E-01 
1.30000E+01  8.00438E-02  1.00784E+00 
1.40000E+01  9.01685E-02  1.01810E+00 
1.50000E+01  1.00140E-01  1.02855E+00 
1.60000E+01  1.10111E-01  1.03957E+00 
1.70000E+01  1.20082E-01  1.05098E+00 
1.80000E+01  1.30207E-01  1.06276E+00 
1.90000E+01  1.40178E-01  1.07530E+00 
2.00000E+01  1.49996E-01  1.08804E+00 
2.10000E+01  1.59968E-01  1.10153E+00 
2.20000E+01  1.70092E-01  1.11559E+00 
2.30000E+01  1.79910E-01  1.13022E+00 
2.40000E+01  1.90035E-01  1.14505E+00 
2.50000E+01  2.00006E-01  1.16063E+00 
2.60000E+01  2.10131E-01  1.17698E+00 
2.70000E+01  2.20102E-01  1.19351E+00 
2.80000E+01  2.30074E-01  1.21061E+00 
2.90000E+01  2.40045E-01  1.22810E+00 
3.00000E+01  2.50170E-01  1.24558E+00 
3.10000E+01  2.60141E-01  1.26344E+00 
3.20000E+01  2.70112E-01  1.28150E+00 
3.30000E+01  2.80084E-01  1.30031E+00 
3.40000E+01  2.90208E-01  1.32160E+00 
3.50000E+01  3.00180E-01  1.35181E+00 
3.60000E+01  3.10304E-01  1.41073E+00 
3.70000E+01  3.00180E-01  1.44551E+00 
3.80000E+01  2.90208E-01  1.46641E+00 
3.90000E+01  2.80084E-01  1.47078E+00 
4.00000E+01  2.70112E-01  1.45995E+00 
4.10000E+01  2.60141E-01  1.43885E+00 
4.20000E+01  2.50170E-01  1.41073E+00 
4.30000E+01  2.40045E-01  1.37538E+00 
4.40000E+01  2.30074E-01  1.32654E+00 
4.50000E+01  2.20102E-01  1.24976E+00 
4.60000E+01  2.10131E-01  1.19826E+00 
4.70000E+01  2.00006E-01  1.17393E+00 
4.80000E+01  1.90035E-01  1.15550E+00 
4.90000E+01  1.80064E-01  1.13916E+00 
5.00000E+01  1.70092E-01  1.12395E+00 
5.10000E+01  1.59968E-01  1.10932E+00 
5.20000E+01  1.49996E-01  1.09545E+00 
5.30000E+01  1.40178E-01  1.08214E+00 
5.40000E+01  1.30207E-01  1.06922E+00 
5.50000E+01  1.20082E-01  1.05706E+00 
5.60000E+01  1.10111E-01  1.04509E+00 
5.70000E+01  9.99864E-02  1.03368E+00 
5.80000E+01  9.01685E-02  1.02285E+00 
5.90000E+01  8.00438E-02  1.01221E+00 
6.00000E+01  7.00725E-02  1.00214E+00 
6.10000E+01  6.01011E-02  9.92254E-01 
6.20000E+01  5.01298E-02  9.82752E-01 
6.30000E+01  4.00051E-02  9.73440E-01 
6.40000E+01  3.00338E-02  9.64508E-01 
6.50000E+01  1.99091E-02  9.55956E-01 
6.60000E+01  1.00912E-02  9.47784E-01 
6.70000E+01  -3.35340E-05 9.39612E-01 
6.80000E+01  -3.35340E-06 9.39042E-01 
6.90000E+01  -3.35340E-06 9.38852E-01 
7.00000E+01  -3.35340E-06 9.38662E-01 
7.10000E+01  -3.35340E-06 9.38472E-01 
7.20000E+01  -3.35340E-06 9.38472E-01 
7.30000E+01  -3.35340E-06 9.38282E-01 
7.40000E+01  -3.35340E-06 9.38282E-01 
7.50000E+01  -3.35340E-06 9.38092E-01 
7.60000E+01  -3.35340E-06 9.38092E-01 
7.70000E+01  -3.35340E-06 9.38092E-01 
7.80000E+01  9.93778E-03  9.45693E-01 
7.90000E+01  1.99091E-02  9.53295E-01 
8.00000E+01  3.00338E-02  9.61467E-01 
8.10000E+01  4.00051E-02  9.70019E-01 
8.20000E+01  5.01298E-02  9.79141E-01 
8.30000E+01  6.01011E-02  9.88073E-01 
8.40000E+01  7.00725E-02  9.97575E-01 
8.50000E+01  8.00438E-02  1.00746E+00 
8.60000E+01  9.01685E-02  1.01772E+00 
8.70000E+01  9.99864E-02  1.02817E+00 
8.80000E+01  1.10111E-01  1.03900E+00 
8.90000E+01  1.20082E-01  1.05041E+00 
9.00000E+01  1.30207E-01  1.06219E+00 
9.10000E+01  1.40178E-01  1.07454E+00 
9.20000E+01  1.49996E-01  1.08747E+00 
9.30000E+01  1.59968E-01  1.10077E+00 
9.40000E+01  1.70092E-01  1.11464E+00 
9.50000E+01  1.80064E-01  1.12946E+00 
9.60000E+01  1.90035E-01  1.14429E+00 
9.70000E+01  2.00006E-01  1.15987E+00 
9.80000E+01  2.10131E-01  1.17622E+00 
9.90000E+01  2.20102E-01  1.19275E+00 
1.00000E+02  2.30074E-01  1.20985E+00 
1.01000E+02  2.40045E-01  1.22753E+00 
1.02000E+02  2.50170E-01  1.24520E+00 
1.03000E+02  2.60141E-01  1.26306E+00 
1.04000E+02  2.70112E-01  1.28131E+00 
1.05000E+02  2.80084E-01  1.30050E+00 
1.06000E+02  2.90208E-01  1.32236E+00 
1.07000E+02  3.00180E-01  1.35295E+00 
1.08000E+02  3.10304E-01  1.41035E+00 
1.09000E+02  3.00180E-01  1.43923E+00 
1.10000E+02  2.90208E-01  1.45235E+00 
1.11000E+02  2.80084E-01  1.45083E+00 
1.12000E+02  2.70112E-01  1.43676E+00 
1.13000E+02  2.60141E-01  1.41434E+00 
1.14000E+02  2.50170E-01  1.38621E+00 
1.15000E+02  2.40045E-01  1.35181E+00 
1.16000E+02  2.30074E-01  1.30677E+00 
1.17000E+02  2.20102E-01  1.24444E+00 
1.18000E+02  2.10131E-01  1.19978E+00 
1.19000E+02  2.00006E-01  1.17565E+00 
1.20000E+02  1.90035E-01  1.15702E+00 
1.21000E+02  1.79910E-01  1.14068E+00 
1.22000E+02  1.70092E-01  1.12528E+00 
1.23000E+02  1.59968E-01  1.11046E+00 
1.24000E+02  1.49996E-01  1.09640E+00 
1.25000E+02  1.40178E-01  1.08290E+00 
1.26000E+02  1.30207E-01  1.06998E+00 
1.27000E+02  1.20082E-01  1.05763E+00 
1.28000E+02  1.10111E-01  1.04566E+00 
1.29000E+02  9.99864E-02  1.03425E+00 
1.30000E+02  9.01685E-02  1.02323E+00 
1.31000E+02  8.00438E-02  1.01259E+00 
1.32000E+02  7.00725E-02  1.00233E+00 
1.33000E+02  6.01011E-02  9.92444E-01 
1.34000E+02  5.01298E-02  9.82942E-01 
1.35000E+02  4.00051E-02  9.73630E-01 
1.36000E+02  3.00338E-02  9.64698E-01 
1.37000E+02  1.99091E-02  9.56146E-01 
1.38000E+02  1.00912E-02  9.47784E-01 
1.39000E+02  -3.35340E-05 9.39802E-01 
1.40000E+02  -3.35340E-06 9.39232E-01 
1.41000E+02  -3.35340E-06 9.38852E-01 
1.42000E+02  -3.35340E-06 9.38852E-01 
1.43000E+02  -3.35340E-06 9.38662E-01 
1.44000E+02  -3.35340E-06 9.38472E-01

File: 01-data/50CO2_50CO/IV 901°C 50 CO2 50 CO.txt
time/s	current/A	potential/V
1.00000E+00  -3.35340E-06 8.91151E-01 
2.00000E+00  -3.35340E-06 8.91151E-01 
3.00000E+00  -3.35340E-06 8.91151E-01 
4.00000E+00  -3.35340E-06 8.91151E-01 
5.00000E+00  -3.35340E-06 8.91151E-01 
6.00000E+00  9.93778E-03  8.96092E-01 
7.00000E+00  1.99091E-02  9.01033E-01 
8.00000E+00  3.00338E-02  9.06165E-01 
9.00000E+00  3.98517E-02  9.11486E-01 
1.00000E+01  5.01298E-02  9.16617E-01 
1.10000E+01  5.99477E-02  9.22128E-01 
1.20000E+01  6.99190E-02  9.27639E-01 
1.30000E+01  7.98904E-02  9.33151E-01 
1.40000E+01  9.00151E-02  9.38472E-01 
1.50000E+01  9.99864E-02  9.44363E-01 
1.60000E+01  1.10111E-01  9.49874E-01 
1.70000E+01  1.19929E-01  9.55766E-01 
1.80000E+01  1.30207E-01  9.61847E-01 
1.90000E+01  1.40178E-01  9.68118E-01 
2.00000E+01  1.49843E-01  9.74390E-01 
2.10000E+01  1.59814E-01  9.80851E-01 
2.20000E+01  1.69939E-01  9.87503E-01 
2.30000E+01  1.79910E-01  9.94344E-01 
2.40000E+01  1.90035E-01  1.00119E+00 
2.50000E+01  2.00006E-01  1.00841E+00 
2.60000E+01  2.09978E-01  1.01582E+00 
2.70000E+01  2.20102E-01  1.02342E+00 
2.80000E+01  2.30074E-01  1.03121E+00 
2.90000E+01  2.40045E-01  1.03919E+00 
3.00000E+01  2.50016E-01  1.04737E+00 
3.10000E+01  2.59988E-01  1.05611E+00 
3.20000E+01  2.70112E-01  1.06504E+00 
3.30000E+01  2.79930E-01  1.07435E+00 
3.40000E+01  2.90055E-01  1.08442E+00 
3.50000E+01  3.00180E-01  1.09488E+00 
3.60000E+01  3.10151E-01  1.10552E+00 
3.70000E+01  3.20122E-01  1.11673E+00 
3.80000E+01  3.30247E-01  1.12870E+00 
3.90000E+01  3.40218E-01  1.14106E+00 
4.00000E+01  3.50190E-01  1.15360E+00 
4.10000E+01  3.60161E-01  1.16519E+00 
4.20000E+01  3.70286E-01  1.17907E+00 
4.30000E+01  3.80257E-01  1.19351E+00 
4.40000E+01  3.90228E-01  1.20852E+00 
4.50000E+01  4.00200E-01  1.22392E+00 
4.60000E+01  4.10324E-01  1.23874E+00 
4.70000E+01  4.20296E-01  1.25432E+00 
4.80000E+01  4.30420E-01  1.26972E+00 
4.90000E+01  4.40238E-01  1.28530E+00 
5.00000E+01  4.50363E-01  1.30221E+00 
5.10000E+01  4.60334E-01  1.32103E+00 
5.20000E+01  4.70152E-01  1.34269E+00 
5.30000E+01  4.80277E-01  1.37158E+00 
5.40000E+01  4.90248E-01  1.42004E+00 
5.50000E+01  4.80123E-01  1.44608E+00 
5.60000E+01  4.70152E-01  1.45159E+00 
5.70000E+01  4.60334E-01  1.44304E+00 
5.80000E+01  4.50363E-01  1.42707E+00 
5.90000E+01  4.40238E-01  1.40712E+00 
6.00000E+01  4.30420E-01  1.38374E+00 
6.10000E+01  4.20296E-01  1.35581E+00 
6.20000E+01  4.10324E-01  1.32331E+00 
6.30000E+01  4.00200E-01  1.28834E+00 
6.40000E+01  3.90228E-01  1.25793E+00 
6.50000E+01  3.80257E-01  1.23228E+00 
6.60000E+01  3.70286E-01  1.21004E+00 
6.70000E+01  3.60161E-01  1.19085E+00 
6.80000E+01  3.50343E-01  1.17355E+00 
6.90000E+01  3.40218E-01  1.15759E+00 
7.00000E+01  3.30247E-01  1.14315E+00 
7.10000E+01  3.20122E-01  1.12946E+00 
7.20000E+01  3.10151E-01  1.11654E+00 
7.30000E+01  3.00180E-01  1.10457E+00 
7.40000E+01  2.90055E-01  1.09298E+00 
7.50000E+01  2.80084E-01  1.08214E+00 
7.60000E+01  2.70112E-01  1.07188E+00 
7.70000E+01  2.59988E-01  1.06219E+00 
7.80000E+01  2.50016E-01  1.05288E+00 
7.90000E+01  2.39892E-01  1.04433E+00 
8.00000E+01  2.30074E-01  1.03615E+00 
8.10000E+01  2.19949E-01  1.02798E+00 
8.20000E+01  2.09978E-01  1.02000E+00 
8.30000E+01  1.99853E-01  1.01221E+00 
8.40000E+01  1.90035E-01  1.00518E+00 
8.50000E+01  1.79910E-01  9.97955E-01 
8.60000E+01  1.69939E-01  9.90924E-01 
8.70000E+01  1.59814E-01  9.84082E-01 
8.80000E+01  1.49843E-01  9.77241E-01 
8.90000E+01  1.40025E-01  9.70779E-01 
9.00000E+01  1.30207E-01  9.64508E-01 
9.10000E+01  1.20082E-01  9.58426E-01 
9.20000E+01  1.10111E-01  9.52155E-01 
9.30000E+01  9.99864E-02  9.46644E-01 
9.40000E+01  9.00151E-02  9.40752E-01 
9.50000E+01  7.98904E-02  9.35051E-01 
9.60000E+01  7.00725E-02  9.29540E-01 
9.70000E+01  5.99477E-02  9.23839E-01 
9.80000E+01  5.01298E-02  9.18327E-01 
9.90000E+01  4.00051E-02  9.12816E-01 
1.00000E+02  3.00338E-02  9.07685E-01 
1.01000E+02  1.99091E-02  9.02364E-01 
1.02000E+02  9.93778E-03  8.97233E-01 
1.03000E+02  -3.35340E-05 8.92101E-01 
1.04000E+02  -3.35340E-06 8.91721E-01 
1.05000E+02  -3.35340E-06 8.91531E-01 
1.06000E+02  -3.35340E-06 8.91531E-01 
1.07000E+02  -3.35340E-06 8.91531E-01 
1.08000E+02  -3.35340E-06 8.91341E-01 
1.09000E+02  -3.35340E-06 8.91341E-01 
1.10000E+02  -3.35340E-06 8.91341E-01 
1.11000E+02  -3.35340E-06 8.91341E-01 
1.12000E+02  -3.35340E-06 8.91341E-01 
1.13000E+02  -3.35340E-06 8.91341E-01 
1.14000E+02  9.93778E-03  8.96282E-01 
1.15000E+02  1.99091E-02  9.01223E-01 
1.16000E+02  3.00338E-02  9.06355E-01 
1.17000E+02  3.98517E-02  9.11486E-01 
1.18000E+02  4.99764E-02  9.16807E-01 
1.19000E+02  6.01011E-02  9.22318E-01 
1.20000E+02  7.00725E-02  9.27639E-01 
1.21000E+02  7.98904E-02  9.33341E-01 
1.22000E+02  9.00151E-02  9.38852E-01 
1.23000E+02  9.99864E-02  9.44553E-01 
1.24000E+02  1.10111E-01  9.50064E-01 
1.25000E+02  1.19929E-01  9.56146E-01 
1.26000E+02  1.30207E-01  9.62227E-01 
1.27000E+02  1.40025E-01  9.68309E-01 
1.28000E+02  1.49996E-01  9.74770E-01 
1.29000E+02  1.59814E-01  9.81421E-01 
1.30000E+02  1.69939E-01  9.87883E-01 
1.31000E+02  1.79910E-01  9.94724E-01 
1.32000E+02  1.90035E-01  1.00176E+00 
1.33000E+02  1.99853E-01  1.00879E+00 
1.34000E+02  2.09978E-01  1.01582E+00 
1.35000E+02  2.20102E-01  1.02380E+00 
1.36000E+02  2.30074E-01  1.03178E+00 
1.37000E+02  2.40045E-01  1.03976E+00 
1.38000E+02  2.50016E-01  1.04794E+00 
1.39000E+02  2.59988E-01  1.05668E+00 
1.40000E+02  2.70112E-01  1.06542E+00 
1.41000E+02  2.79930E-01  1.07492E+00 
1.42000E+02  2.90055E-01  1.08461E+00 
1.43000E+02  3.00026E-01  1.09507E+00 
1.44000E+02  3.10151E-01  1.10552E+00 
1.45000E+02  3.20122E-01  1.11673E+00 
1.46000E+02  3.30247E-01  1.12851E+00 
1.47000E+02  3.40218E-01  1.14030E+00 
1.48000E+02  3.50343E-01  1.15303E+00 
1.49000E+02  3.60161E-01  1.16671E+00 
1.50000E+02  3.70286E-01  1.18078E+00 
1.51000E+02  3.80257E-01  1.19560E+00 
1.52000E+02  3.90228E-01  1.21080E+00 
1.53000E+02  4.00200E-01  1.22620E+00 
1.54000E+02  4.10324E-01  1.24159E+00 
1.55000E+02  4.20296E-01  1.25755E+00 
1.56000E+02  4.30267E-01  1.27333E+00 
1.57000E+02  4.40238E-01  1.28891E+00 
1.58000E+02  4.50363E-01  1.30639E+00 
1.59000E+02  4.60334E-01  1.32616E+00 
1.60000E+02  4.70152E-01  1.34877E+00 
1.61000E+02  4.80123E-01  1.37899E+00 
1.62000E+02  4.90248E-01  1.42954E+00 
1.63000E+02  4.80123E-01  1.45596E+00 
1.64000E+02  4.70152E-01  1.46090E+00 
1.65000E+02  4.60334E-01  1.45102E+00 
1.66000E+02  4.50363E-01  1.43467E+00 
1.67000E+02  4.40238E-01  1.41491E+00 
1.68000E+02  4.30420E-01  1.39096E+00 
1.69000E+02  4.20296E-01  1.36189E+00 
1.70000E+02  4.10324E-01  1.32711E+00 
1.71000E+02  4.00200E-01  1.29024E+00 
1.72000E+02  3.90228E-01  1.26002E+00 
1.73000E+02  3.80257E-01  1.23456E+00 
1.74000E+02  3.70286E-01  1.21232E+00 
1.75000E+02  3.60161E-01  1.19294E+00 
1.76000E+02  3.50190E-01  1.17565E+00 
1.77000E+02  3.40218E-01  1.15968E+00 
1.78000E+02  3.30247E-01  1.14524E+00 
1.79000E+02  3.20122E-01  1.13118E+00 
1.80000E+02  3.10151E-01  1.11863E+00 
1.81000E+02  3.00180E-01  1.10666E+00 
1.82000E+02  2.90055E-01  1.09488E+00 
1.83000E+02  2.80084E-01  1.08423E+00 
1.84000E+02  2.70112E-01  1.07397E+00 
1.85000E+02  2.59988E-01  1.06409E+00 
1.86000E+02  2.50016E-01  1.05478E+00 
1.87000E+02  2.40045E-01  1.04566E+00 
1.88000E+02  2.30074E-01  1.03710E+00 
1.89000E+02  2.20102E-01  1.02874E+00 
1.90000E+02  2.09978E-01  1.02095E+00 
1.91000E+02  1.99853E-01  1.01335E+00 
1.92000E+02  1.90035E-01  1.00594E+00 
1.93000E+02  1.79910E-01  9.98715E-01 
1.94000E+02  1.69939E-01  9.91684E-01 
1.95000E+02  1.59814E-01  9.84842E-01 
1.96000E+02  1.49996E-01  9.78001E-01 
1.97000E+02  1.40178E-01  9.71539E-01 
1.98000E+02  1.30207E-01  9.65078E-01 
1.99000E+02  1.19929E-01  9.58996E-01 
2.00000E+02  1.10111E-01  9.52725E-01 
2.01000E+02  9.99864E-02  9.47214E-01 
2.02000E+02  9.00151E-02  9.41132E-01 
2.03000E+02  7.98904E-02  9.35621E-01 
2.04000E+02  7.00725E-02  9.29920E-01 
2.05000E+02  6.01011E-02  9.24219E-01 
2.06000E+02  5.01298E-02  9.18707E-01 
2.07000E+02  4.00051E-02  9.13196E-01 
2.08000E+02  3.00338E-02  9.07875E-01 
2.09000E+02  1.99091E-02  9.02554E-01 
2.10000E+02  9.93778E-03  8.97423E-01 
2.11000E+02  -3.35340E-05 8.92101E-01 
2.12000E+02  -3.35340E-06 8.91911E-01 
2.13000E+02  -3.35340E-06 8.91911E-01 
2.14000E+02  -3.35340E-06 8.91721E-01 
2.15000E+02  -3.35340E-06 8.91721E-01 
2.16000E+02  -3.35340E-06 8.91531E-01
