Repository: vanguard478/techlabs_pycoding_1

Background Information:

In order to gain information about the impact of the reaction temperature and gas mixture on
the performance of the Solid Oxide Electrolysis Cell (SOEC), I/V measurements were conducted. The obtained data can be
used to determine the open circuit voltage (OCV) and the area specific resistance (ASR). The
latter is equal to the slope of the I/V curve at a desired current density. In this work, the ASR
was calculated for 0.1 A cm-2. Furthermore, the current density I_{1.4 V} at our chosen maximum of
1.4 V can be obtained, which gives insight into the performance of the cell. This maximum
voltage was chosen, in order to keep degradation and aging effects which might occur at higher
voltages, as low as possible.

Data:
- The high temeperature electrolysis was conducted in two different gas mixtures. The  first mixture contains 80% CO2 and 20% CO.
The second mixture contains 50% CO2 and 50% CO. 

- The current density at given potential were measured for both mixtures in a temperature range
between 700 and 900 °C

- The area of the cell is: 0.785 cm^2

Your Task:
- Calculate the current density: current density= current/cell_area
- Plot the IV curves for each mixture as shown in the example picture: y_axis: potential, x_axis: Current density
 -> plot the I/V curves of 50-50 CO2-CO in a separate plot then the 11 I/V curves of 80-20 CO2-CO 
 (so you should have 2 plots, one for 50-50 and the second for 80-20)
- Determine the Open Circuit Voltage (OCV): this is the potential, where the current is 0 (where the IV curve intersects with the y-axis )
- Determine the Area Specific Resistance (ARS): Calculate the slopes at 100mA
- determine the current density at 1.4 V
- write all values in a results txt (or csv) file (for this part: check if a resulst.txt file exists. if not, then create one)
your results file should have following columns:

CO2/%	CO/%	T/°C	OCV/V	ASR/ohm cm^2	J_1.4V/A cm^2

File: 01-data/80CO2_20CO/IV 698°C 80 CO2 20 CO.txt
time/s	current/A	potential/V
1.00000E+00  -1.86939E-05 9.39422E-01 
2.00000E+00  -1.86939E-05 9.39422E-01 
3.00000E+00  -1.86939E-05 9.39422E-01 
4.00000E+00  -1.86939E-05 9.39612E-01 
5.00000E+00  -1.86939E-05 9.39612E-01 
6.00000E+00  9.93778E-03  9.50825E-01 
7.00000E+00  1.99091E-02  9.62987E-01 
8.00000E+00  2.98804E-02  9.75340E-01 
9.00000E+00  3.98517E-02  9.87693E-01 
1.00000E+01  4.99764E-02  1.00043E+00 
1.10000E+01  5.99477E-02  1.01297E+00 
1.20000E+01  6.99190E-02  1.02589E+00 
1.30000E+01  7.98904E-02  1.03862E+00 
1.40000E+01  9.00151E-02  1.05174E+00 
1.50000E+01  9.99864E-02  1.06466E+00 
1.60000E+01  1.09958E-01  1.07796E+00 
1.70000E+01  1.19929E-01  1.09108E+00 
1.80000E+01  1.30054E-01  1.10457E+00 
1.90000E+01  1.40025E-01  1.11806E+00 
2.00000E+01  1.49843E-01  1.13175E+00 
2.10000E+01  1.59814E-01  1.14543E+00 
2.20000E+01  1.69939E-01  1.15949E+00 
2.30000E+01  1.79910E-01  1.17355E+00 
2.40000E+01  1.89882E-01  1.18762E+00 
2.50000E+01  1.99853E-01  1.20206E+00 
2.60000E+01  2.09978E-01  1.21650E+00 
2.70000E+01  2.19949E-01  1.23114E+00 
2.80000E+01  2.29920E-01  1.24596E+00 
2.90000E+01  2.39892E-01  1.26097E+00 
3.00000E+01  2.50016E-01  1.27618E+00 
3.10000E+01  2.59988E-01  1.29138E+00 
3.20000E+01  2.69959E-01  1.30696E+00 
3.30000E+01  2.79930E-01  1.32274E+00 
3.40000E+01  2.90055E-01  1.33832E+00 
3.50000E+01  3.00026E-01  1.35486E+00 
3.60000E+01  3.10151E-01  1.37139E+00 
3.70000E+01  3.20122E-01  1.38811E+00 
3.80000E+01  3.30247E-01  1.40522E+00 
3.90000E+01  3.20122E-01  1.39343E+00 
4.00000E+01  3.10151E-01  1.38013E+00 
4.10000E+01  3.00026E-01  1.36607E+00 
4.20000E+01  2.90055E-01  1.35105E+00 
4.30000E+01  2.79930E-01  1.33642E+00 
4.40000E+01  2.69959E-01  1.32103E+00 
4.50000E+01  2.59988E-01  1.30563E+00 
4.60000E+01  2.50016E-01  1.29005E+00 
4.70000E+01  2.39892E-01  1.27466E+00 
4.80000E+01  2.29920E-01  1.25926E+00 
4.90000E+01  2.19949E-01  1.24406E+00 
5.00000E+01  2.09978E-01  1.22886E+00 
5.10000E+01  1.99853E-01  1.21384E+00 
5.20000E+01  1.89882E-01  1.19902E+00 
5.30000E+01  1.79910E-01  1.18439E+00 
5.40000E+01  1.69939E-01  1.16994E+00 
5.50000E+01  1.59814E-01  1.15531E+00 
5.60000E+01  1.49843E-01  1.14125E+00 
5.70000E+01  1.40025E-01  1.12699E+00 
5.80000E+01  1.30054E-01  1.11312E+00 
5.90000E+01  1.19929E-01  1.09925E+00 
6.00000E+01  1.10111E-01  1.08556E+00 
6.10000E+01  9.99864E-02  1.07207E+00 
6.20000E+01  9.00151E-02  1.05858E+00 
6.30000E+01  7.98904E-02  1.04547E+00 
6.40000E+01  6.99190E-02  1.03235E+00 
6.50000E+01  5.99477E-02  1.01924E+00 
6.60000E+01  4.99764E-02  1.00632E+00 
6.70000E+01  3.98517E-02  9.93394E-01 
6.80000E+01  3.00338E-02  9.80661E-01 
6.90000E+01  1.99091E-02  9.67928E-01 
7.00000E+01  9.93778E-03  9.55386E-01 
7.10000E+01  -3.35340E-05 9.43033E-01 
7.20000E+01  -3.35340E-06 9.42083E-01 
7.30000E+01  -3.35340E-06 9.41703E-01 
7.40000E+01  -3.35340E-06 9.41322E-01 
7.50000E+01  -3.35340E-06 9.41132E-01 
7.60000E+01  -3.35340E-06 9.40942E-01 
7.70000E+01  -3.35340E-06 9.40752E-01 
7.80000E+01  -3.35340E-06 9.40752E-01 
7.90000E+01  -3.35340E-06 9.40562E-01 
8.00000E+01  -3.35340E-06 9.40372E-01 
8.10000E+01  -3.35340E-06 9.40372E-01 
8.20000E+01  9.93778E-03  9.51585E-01 
8.30000E+01  1.99091E-02  9.63557E-01 
8.40000E+01  2.98804E-02  9.75910E-01 
8.50000E+01  3.98517E-02  9.88263E-01 
8.60000E+01  4.99764E-02  1.00081E+00 
8.70000E+01  5.99477E-02  1.01354E+00 
8.80000E+01  6.99190E-02  1.02646E+00 
8.90000E+01  7.98904E-02  1.03919E+00 
9.00000E+01  9.00151E-02  1.05212E+00 
9.10000E+01  9.99864E-02  1.06523E+00 
9.20000E+01  1.09958E-01  1.07834E+00 
9.30000E+01  1.19929E-01  1.09184E+00 
9.40000E+01  1.30054E-01  1.10514E+00 
9.50000E+01  1.40025E-01  1.11863E+00 
9.60000E+01  1.49843E-01  1.13232E+00 
9.70000E+01  1.59814E-01  1.14619E+00 
9.80000E+01  1.69939E-01  1.16006E+00 
9.90000E+01  1.79910E-01  1.17431E+00 
1.00000E+02  1.89882E-01  1.18857E+00 
1.01000E+02  1.99853E-01  1.20282E+00 
1.02000E+02  2.09978E-01  1.21726E+00 
1.03000E+02  2.19949E-01  1.23209E+00 
1.04000E+02  2.29920E-01  1.24691E+00 
1.05000E+02  2.39892E-01  1.26192E+00 
1.06000E+02  2.50016E-01  1.27713E+00 
1.07000E+02  2.59988E-01  1.29252E+00 
1.08000E+02  2.69959E-01  1.30810E+00 
1.09000E+02  2.79930E-01  1.32407E+00 
1.10000E+02  2.90055E-01  1.33984E+00 
1.11000E+02  3.00026E-01  1.35619E+00 
1.12000E+02  3.10151E-01  1.37310E+00 
1.13000E+02  3.20122E-01  1.38982E+00 
1.14000E+02  3.30247E-01  1.40693E+00 
1.15000E+02  3.20122E-01  1.39514E+00 
1.16000E+02  3.10151E-01  1.38184E+00 
1.17000E+02  3.00026E-01  1.36759E+00 
1.18000E+02  2.90055E-01  1.35257E+00 
1.19000E+02  2.79930E-01  1.33756E+00 
1.20000E+02  2.69959E-01  1.32236E+00 
1.21000E+02  2.59988E-01  1.30677E+00 
1.22000E+02  2.50016E-01  1.29119E+00 
1.23000E+02  2.39892E-01  1.27580E+00 
1.24000E+02  2.29920E-01  1.26021E+00 
1.25000E+02  2.19949E-01  1.24501E+00 
1.26000E+02  2.09978E-01  1.22962E+00 
1.27000E+02  1.99853E-01  1.21479E+00 
1.28000E+02  1.89882E-01  1.19978E+00 
1.29000E+02  1.79910E-01  1.18496E+00 
1.30000E+02  1.69939E-01  1.17051E+00 
1.31000E+02  1.59814E-01  1.15588E+00 
1.32000E+02  1.49843E-01  1.14163E+00 
1.33000E+02  1.40025E-01  1.12756E+00 
1.34000E+02  1.30054E-01  1.11350E+00 
1.35000E+02  1.19929E-01  1.09963E+00 
1.36000E+02  1.10111E-01  1.08594E+00 
1.37000E+02  9.99864E-02  1.07245E+00 
1.38000E+02  9.00151E-02  1.05896E+00 
1.39000E+02  7.98904E-02  1.04566E+00 
1.40000E+02  6.99190E-02  1.03273E+00 
1.41000E+02  5.99477E-02  1.01943E+00 
1.42000E+02  4.99764E-02  1.00651E+00 
1.43000E+02  3.98517E-02  9.93584E-01 
1.44000E+02  2.98804E-02  9.80851E-01 
1.45000E+02  1.99091E-02  9.68118E-01 
1.46000E+02  9.93778E-03  9.55576E-01 
1.47000E+02  -3.35340E-05 9.43223E-01 
1.48000E+02  -3.35340E-06 9.42273E-01 
1.49000E+02  -3.35340E-06 9.41703E-01 
1.50000E+02  -3.35340E-06 9.41322E-01 
1.51000E+02  -3.35340E-06 9.41132E-01 
1.52000E+02  -3.35340E-06 9.41132E-01

File: 01-data/80CO2_20CO/IV 713°C 80 CO2 20 CO.txt
time/s	current/A	potential/V
1.00000E+00  -1.86939E-05 9.30870E-01 
2.00000E+00  -1.86939E-05 9.31060E-01 
3.00000E+00  -1.86939E-05 9.31060E-01 
4.00000E+00  -1.86939E-05 9.31060E-01 
5.00000E+00  -1.86939E-05 9.31060E-01 
6.00000E+00  9.93778E-03  9.41132E-01 
7.00000E+00  1.99091E-02  9.51395E-01 
8.00000E+00  2.98804E-02  9.62037E-01 
9.00000E+00  3.98517E-02  9.72680E-01 
1.00000E+01  4.99764E-02  9.83702E-01 
1.10000E+01  5.99477E-02  9.94534E-01 
1.20000E+01  6.99190E-02  1.00537E+00 
1.30000E+01  7.98904E-02  1.01620E+00 
1.40000E+01  9.00151E-02  1.02722E+00 
1.50000E+01  9.99864E-02  1.03824E+00 
1.60000E+01  1.09958E-01  1.04927E+00 
1.70000E+01  1.19929E-01  1.06048E+00 
1.80000E+01  1.30054E-01  1.07169E+00 
1.90000E+01  1.40025E-01  1.08309E+00 
2.00000E+01  1.49843E-01  1.09450E+00 
2.10000E+01  1.59814E-01  1.10609E+00 
2.20000E+01  1.69939E-01  1.11768E+00 
2.30000E+01  1.79910E-01  1.12946E+00 
2.40000E+01  1.89882E-01  1.14106E+00 
2.50000E+01  1.99853E-01  1.15303E+00 
2.60000E+01  2.09978E-01  1.16500E+00 
2.70000E+01  2.19949E-01  1.17736E+00 
2.80000E+01  2.29920E-01  1.18952E+00 
2.90000E+01  2.39892E-01  1.20206E+00 
3.00000E+01  2.50016E-01  1.21441E+00 
3.10000E+01  2.59988E-01  1.22715E+00 
3.20000E+01  2.69959E-01  1.23988E+00 
3.30000E+01  2.79930E-01  1.25280E+00 
3.40000E+01  2.90055E-01  1.26592E+00 
3.50000E+01  3.00026E-01  1.27941E+00 
3.60000E+01  3.10151E-01  1.29309E+00 
3.70000E+01  3.20122E-01  1.30677E+00 
3.80000E+01  3.30247E-01  1.32084E+00 
3.90000E+01  3.40218E-01  1.33509E+00 
4.00000E+01  3.50190E-01  1.34915E+00 
4.10000E+01  3.60161E-01  1.36398E+00 
4.20000E+01  3.70286E-01  1.37899E+00 
4.30000E+01  3.80257E-01  1.39419E+00 
4.40000E+01  3.90228E-01  1.40959E+00 
4.50000E+01  3.80257E-01  1.39952E+00 
4.60000E+01  3.70286E-01  1.38811E+00 
4.70000E+01  3.60161E-01  1.37557E+00 
4.80000E+01  3.50190E-01  1.36265E+00 
4.90000E+01  3.40218E-01  1.34915E+00 
5.00000E+01  3.30247E-01  1.33566E+00 
5.10000E+01  3.20122E-01  1.32198E+00 
5.20000E+01  3.10151E-01  1.30791E+00 
5.30000E+01  3.00026E-01  1.29404E+00 
5.40000E+01  2.90055E-01  1.28036E+00 
5.50000E+01  2.79930E-01  1.26649E+00 
5.60000E+01  2.69959E-01  1.25299E+00 
5.70000E+01  2.59988E-01  1.23969E+00 
5.80000E+01  2.50016E-01  1.22658E+00 
5.90000E+01  2.39892E-01  1.21327E+00 
6.00000E+01  2.29920E-01  1.20035E+00 
6.10000E+01  2.19949E-01  1.18762E+00 
6.20000E+01  2.09978E-01  1.17488E+00 
6.30000E+01  1.99853E-01  1.16234E+00 
6.40000E+01  1.89882E-01  1.14999E+00 
6.50000E+01  1.79910E-01  1.13783E+00 
6.60000E+01  1.69939E-01  1.12585E+00 
6.70000E+01  1.59814E-01  1.11369E+00 
6.80000E+01  1.49843E-01  1.10191E+00 
6.90000E+01  1.40025E-01  1.09013E+00 
7.00000E+01  1.30054E-01  1.07853E+00 
7.10000E+01  1.19929E-01  1.06694E+00 
7.20000E+01  1.09958E-01  1.05554E+00 
7.30000E+01  9.99864E-02  1.04433E+00 
7.40000E+01  9.00151E-02  1.03292E+00 
7.50000E+01  7.98904E-02  1.02171E+00 
7.60000E+01  6.99190E-02  1.01050E+00 
7.70000E+01  5.99477E-02  9.99476E-01 
7.80000E+01  4.99764E-02  9.88453E-01 
7.90000E+01  3.98517E-02  9.77431E-01 
8.00000E+01  2.98804E-02  9.66408E-01 
8.10000E+01  1.99091E-02  9.55576E-01 
8.20000E+01  9.93778E-03  9.44933E-01 
8.30000E+01  -1.86939E-04 9.34101E-01 
8.40000E+01  -1.86939E-05 9.33151E-01 
8.50000E+01  -1.86939E-05 9.32961E-01 
8.60000E+01  -3.35340E-06 9.32581E-01 
8.70000E+01  -1.86939E-05 9.32390E-01 
8.80000E+01  -1.86939E-05 9.32200E-01 
8.90000E+01  -1.86939E-05 9.32010E-01 
9.00000E+01  -1.86939E-05 9.31820E-01 
9.10000E+01  -3.35340E-06 9.31820E-01 
9.20000E+01  -1.86939E-05 9.31820E-01 
9.30000E+01  -1.86939E-05 9.31630E-01 
9.40000E+01  9.93778E-03  9.41703E-01 
9.50000E+01  1.99091E-02  9.51965E-01 
9.60000E+01  2.98804E-02  9.62417E-01 
9.70000E+01  3.98517E-02  9.73250E-01 
9.80000E+01  4.99764E-02  9.84082E-01 
9.90000E+01  5.99477E-02  9.94724E-01 
1.00000E+02  6.99190E-02  1.00556E+00 
1.01000E+02  7.98904E-02  1.01658E+00 
1.02000E+02  9.00151E-02  1.02741E+00 
1.03000E+02  9.99864E-02  1.03843E+00 
1.04000E+02  1.09958E-01  1.04946E+00 
1.05000E+02  1.19929E-01  1.06048E+00 
1.06000E+02  1.30054E-01  1.07188E+00 
1.07000E+02  1.40025E-01  1.08309E+00 
1.08000E+02  1.49843E-01  1.09450E+00 
1.09000E+02  1.59814E-01  1.10609E+00 
1.10000E+02  1.69939E-01  1.11768E+00 
1.11000E+02  1.79910E-01  1.12946E+00 
1.12000E+02  1.89882E-01  1.14125E+00 
1.13000E+02  1.99853E-01  1.15322E+00 
1.14000E+02  2.09978E-01  1.16519E+00 
1.15000E+02  2.19949E-01  1.17736E+00 
1.16000E+02  2.29920E-01  1.18971E+00 
1.17000E+02  2.39892E-01  1.20206E+00 
1.18000E+02  2.50016E-01  1.21460E+00 
1.19000E+02  2.59988E-01  1.22753E+00 
1.20000E+02  2.69959E-01  1.24007E+00 
1.21000E+02  2.79930E-01  1.25299E+00 
1.22000E+02  2.90055E-01  1.26649E+00 
1.23000E+02  3.00026E-01  1.27979E+00 
1.24000E+02  3.10151E-01  1.29347E+00 
1.25000E+02  3.20122E-01  1.30734E+00 
1.26000E+02  3.30247E-01  1.32141E+00 
1.27000E+02  3.40218E-01  1.33547E+00 
1.28000E+02  3.50190E-01  1.34972E+00 
1.29000E+02  3.60161E-01  1.36455E+00 
1.30000E+02  3.70286E-01  1.37956E+00 
1.31000E+02  3.80257E-01  1.39495E+00 
1.32000E+02  3.90228E-01  1.41035E+00 
1.33000E+02  3.80257E-01  1.40028E+00 
1.34000E+02  3.70286E-01  1.38887E+00 
1.35000E+02  3.60161E-01  1.37633E+00 
1.36000E+02  3.50190E-01  1.36322E+00 
1.37000E+02  3.40218E-01  1.34972E+00 
1.38000E+02  3.30247E-01  1.33623E+00 
1.39000E+02  3.20122E-01  1.32236E+00 
1.40000E+02  3.10151E-01  1.30829E+00 
1.41000E+02  3.00026E-01  1.29461E+00 
1.42000E+02  2.90055E-01  1.28055E+00 
1.43000E+02  2.79930E-01  1.26687E+00 
1.44000E+02  2.69959E-01  1.25318E+00 
1.45000E+02  2.59988E-01  1.23988E+00 
1.46000E+02  2.50016E-01  1.22677E+00 
1.47000E+02  2.39892E-01  1.21365E+00 
1.48000E+02  2.29920E-01  1.20054E+00 
1.49000E+02  2.19949E-01  1.18781E+00 
1.50000E+02  2.09978E-01  1.17507E+00 
1.51000E+02  1.99853E-01  1.16253E+00 
1.52000E+02  1.89882E-01  1.15018E+00 
1.53000E+02  1.79910E-01  1.13783E+00 
1.54000E+02  1.69939E-01  1.12585E+00 
1.55000E+02  1.59814E-01  1.11369E+00 
1.56000E+02  1.49843E-01  1.10191E+00 
1.57000E+02  1.40025E-01  1.09013E+00 
1.58000E+02  1.30054E-01  1.07853E+00 
1.59000E+02  1.19929E-01  1.06694E+00 
1.60000E+02  1.10111E-01  1.05554E+00 
1.61000E+02  9.99864E-02  1.04414E+00 
1.62000E+02  9.00151E-02  1.03311E+00 
1.63000E+02  7.98904E-02  1.02171E+00 
1.64000E+02  6.99190E-02  1.01050E+00 
1.65000E+02  5.99477E-02  9.99476E-01 
1.66000E+02  4.99764E-02  9.88453E-01 
1.67000E+02  3.98517E-02  9.77431E-01 
1.68000E+02  2.98804E-02  9.66598E-01 
1.69000E+02  1.99091E-02  9.55576E-01 
1.70000E+02  9.93778E-03  9.44933E-01 
1.71000E+02  -1.86939E-04 9.34101E-01 
1.72000E+02  -3.35340E-06 9.33341E-01 
1.73000E+02  -3.35340E-06 9.32961E-01 
1.74000E+02  -3.35340E-06 9.32581E-01 
1.75000E+02  -3.35340E-06 9.32581E-01 
1.76000E+02  -3.35340E-06 9.32200E-01

File: 01-data/80CO2_20CO/IV 732°C 80 CO2 20 CO.txt
time/s	current/A	potential/V
1.00000E+00  -3.35340E-06 9.21368E-01 
2.00000E+00  -3.35340E-06 9.21558E-01 
3.00000E+00  -3.35340E-06 9.21558E-01 
4.00000E+00  -3.35340E-06 9.21368E-01 
5.00000E+00  -3.35340E-06 9.21558E-01 
6.00000E+00  1.00912E-02  9.30300E-01 
7.00000E+00  1.99091E-02  9.39612E-01 
8.00000E+00  3.00338E-02  9.48734E-01 
9.00000E+00  4.00051E-02  9.58046E-01 
1.00000E+01  5.01298E-02  9.67358E-01 
1.10000E+01  6.01011E-02  9.76860E-01 
1.20000E+01  7.00725E-02  9.85982E-01 
1.30000E+01  8.00438E-02  9.95485E-01 
1.40000E+01  9.01685E-02  1.00499E+00 
1.50000E+01  1.00140E-01  1.01430E+00 
1.60000E+01  1.10111E-01  1.02380E+00 
1.70000E+01  1.20082E-01  1.03330E+00 
1.80000E+01  1.30207E-01  1.04281E+00 
1.90000E+01  1.40178E-01  1.05231E+00 
2.00000E+01  1.49996E-01  1.06200E+00 
2.10000E+01  1.59968E-01  1.07169E+00 
2.20000E+01  1.70092E-01  1.08157E+00 
2.30000E+01  1.80064E-01  1.09127E+00 
2.40000E+01  1.90035E-01  1.10115E+00 
2.50000E+01  2.00006E-01  1.11103E+00 
2.60000E+01  2.10131E-01  1.12110E+00 
2.70000E+01  2.20102E-01  1.13118E+00 
2.80000E+01  2.30074E-01  1.14144E+00 
2.90000E+01  2.40045E-01  1.15170E+00 
3.00000E+01  2.50170E-01  1.16196E+00 
3.10000E+01  2.60141E-01  1.17241E+00 
3.20000E+01  2.70112E-01  1.18306E+00 
3.30000E+01  2.80084E-01  1.19370E+00 
3.40000E+01  2.90208E-01  1.20453E+00 
3.50000E+01  3.00180E-01  1.21555E+00 
3.60000E+01  3.10304E-01  1.22658E+00 
3.70000E+01  3.20276E-01  1.23779E+00 
3.80000E+01  3.30400E-01  1.24919E+00 
3.90000E+01  3.40372E-01  1.26059E+00 
4.00000E+01  3.50343E-01  1.27238E+00 
4.10000E+01  3.60314E-01  1.28416E+00 
4.20000E+01  3.70439E-01  1.29632E+00 
4.30000E+01  3.80410E-01  1.30867E+00 
4.40000E+01  3.90382E-01  1.32122E+00 
4.50000E+01  4.00353E-01  1.33376E+00 
4.60000E+01  4.10324E-01  1.34649E+00 
4.70000E+01  4.20296E-01  1.35961E+00 
4.80000E+01  4.30420E-01  1.37310E+00 
4.90000E+01  4.40392E-01  1.38678E+00 
5.00000E+01  4.50363E-01  1.40047E+00 
5.10000E+01  4.40392E-01  1.39229E+00 
5.20000E+01  4.30420E-01  1.38260E+00 
5.30000E+01  4.20296E-01  1.37177E+00 
5.40000E+01  4.10478E-01  1.36018E+00 
5.50000E+01  4.00353E-01  1.34820E+00 
5.60000E+01  3.90382E-01  1.33623E+00 
5.70000E+01  3.80257E-01  1.32388E+00 
5.80000E+01  3.70439E-01  1.31153E+00 
5.90000E+01  3.60314E-01  1.29917E+00 
6.00000E+01  3.50343E-01  1.28682E+00 
6.10000E+01  3.40218E-01  1.27485E+00 
6.20000E+01  3.30400E-01  1.26249E+00 
6.30000E+01  3.20276E-01  1.25071E+00 
6.40000E+01  3.10304E-01  1.23893E+00 
6.50000E+01  3.00180E-01  1.22734E+00 
6.60000E+01  2.90208E-01  1.21574E+00 
6.70000E+01  2.80084E-01  1.20434E+00 
6.80000E+01  2.70112E-01  1.19313E+00 
6.90000E+01  2.60141E-01  1.18211E+00 
7.00000E+01  2.50170E-01  1.17127E+00 
7.10000E+01  2.40045E-01  1.16025E+00 
7.20000E+01  2.30074E-01  1.14980E+00 
7.30000E+01  2.20102E-01  1.13916E+00 
7.40000E+01  2.10131E-01  1.12870E+00 
7.50000E+01  2.00006E-01  1.11844E+00 
7.60000E+01  1.90035E-01  1.10799E+00 
7.70000E+01  1.80064E-01  1.09792E+00 
7.80000E+01  1.70092E-01  1.08804E+00 
7.90000E+01  1.59968E-01  1.07796E+00 
8.00000E+01  1.49996E-01  1.06789E+00 
8.10000E+01  1.40178E-01  1.05801E+00 
8.20000E+01  1.30207E-01  1.04832E+00 
8.30000E+01  1.20082E-01  1.03862E+00 
8.40000E+01  1.10111E-01  1.02912E+00 
8.50000E+01  1.00140E-01  1.01943E+00 
8.60000E+01  9.01685E-02  1.00955E+00 
8.70000E+01  8.00438E-02  1.00024E+00 
8.80000E+01  7.00725E-02  9.90544E-01 
8.90000E+01  6.01011E-02  9.81231E-01 
9.00000E+01  5.01298E-02  9.71729E-01 
9.10000E+01  4.00051E-02  9.61847E-01 
9.20000E+01  3.00338E-02  9.52535E-01 
9.30000E+01  2.00625E-02  9.43223E-01 
9.40000E+01  1.00912E-02  9.33721E-01 
9.50000E+01  -3.35340E-05 9.24029E-01 
9.60000E+01  -3.35340E-06 9.23458E-01 
9.70000E+01  -3.35340E-06 9.23078E-01 
9.80000E+01  -3.35340E-06 9.22888E-01 
9.90000E+01  -3.35340E-06 9.22888E-01 
1.00000E+02  -3.35340E-06 9.22508E-01 
1.01000E+02  -3.35340E-06 9.22508E-01 
1.02000E+02  -3.35340E-06 9.22318E-01 
1.03000E+02  -3.35340E-06 9.22318E-01 
1.04000E+02  -3.35340E-06 9.22128E-01 
1.05000E+02  -3.35340E-06 9.22128E-01 
1.06000E+02  1.00912E-02  9.31060E-01 
1.07000E+02  2.00625E-02  9.40182E-01 
1.08000E+02  3.00338E-02  9.49114E-01 
1.09000E+02  4.00051E-02  9.58426E-01 
1.10000E+02  5.01298E-02  9.67738E-01 
1.11000E+02  6.01011E-02  9.77241E-01 
1.12000E+02  7.00725E-02  9.86363E-01 
1.13000E+02  8.00438E-02  9.95865E-01 
1.14000E+02  9.01685E-02  1.00537E+00 
1.15000E+02  1.00140E-01  1.01449E+00 
1.16000E+02  1.10111E-01  1.02418E+00 
1.17000E+02  1.20082E-01  1.03368E+00 
1.18000E+02  1.30207E-01  1.04319E+00 
1.19000E+02  1.40178E-01  1.05269E+00 
1.20000E+02  1.49996E-01  1.06238E+00 
1.21000E+02  1.59968E-01  1.07188E+00 
1.22000E+02  1.70092E-01  1.08176E+00 
1.23000E+02  1.80064E-01  1.09165E+00 
1.24000E+02  1.90035E-01  1.10134E+00 
1.25000E+02  2.00006E-01  1.11141E+00 
1.26000E+02  2.10131E-01  1.12129E+00 
1.27000E+02  2.20102E-01  1.13137E+00 
1.28000E+02  2.30074E-01  1.14163E+00 
1.29000E+02  2.40045E-01  1.15208E+00 
1.30000E+02  2.50170E-01  1.16234E+00 
1.31000E+02  2.60141E-01  1.17298E+00 
1.32000E+02  2.70112E-01  1.18344E+00 
1.33000E+02  2.80084E-01  1.19408E+00 
1.34000E+02  2.90208E-01  1.20491E+00 
1.35000E+02  3.00180E-01  1.21593E+00 
1.36000E+02  3.10304E-01  1.22715E+00 
1.37000E+02  3.20276E-01  1.23836E+00 
1.38000E+02  3.30247E-01  1.24976E+00 
1.39000E+02  3.40218E-01  1.26116E+00 
1.40000E+02  3.50343E-01  1.27314E+00 
1.41000E+02  3.60314E-01  1.28492E+00 
1.42000E+02  3.70439E-01  1.29689E+00 
1.43000E+02  3.80410E-01  1.30925E+00 
1.44000E+02  3.90382E-01  1.32198E+00 
1.45000E+02  4.00353E-01  1.33471E+00 
1.46000E+02  4.10478E-01  1.34744E+00 
1.47000E+02  4.20296E-01  1.36056E+00 
1.48000E+02  4.30420E-01  1.37405E+00 
1.49000E+02  4.40392E-01  1.38773E+00 
1.50000E+02  4.50363E-01  1.40161E+00 
1.51000E+02  4.40392E-01  1.39343E+00 
1.52000E+02  4.30420E-01  1.38355E+00 
1.53000E+02  4.20296E-01  1.37253E+00 
1.54000E+02  4.10324E-01  1.36094E+00 
1.55000E+02  4.00353E-01  1.34915E+00 
1.56000E+02  3.90382E-01  1.33699E+00 
1.57000E+02  3.80410E-01  1.32464E+00 
1.58000E+02  3.70439E-01  1.31229E+00 
1.59000E+02  3.60314E-01  1.29974E+00 
1.60000E+02  3.50343E-01  1.28758E+00 
1.61000E+02  3.40372E-01  1.27542E+00 
1.62000E+02  3.30247E-01  1.26306E+00 
1.63000E+02  3.20276E-01  1.25109E+00 
1.64000E+02  3.10304E-01  1.23950E+00 
1.65000E+02  3.00180E-01  1.22772E+00 
1.66000E+02  2.90208E-01  1.21612E+00 
1.67000E+02  2.80084E-01  1.20472E+00 
1.68000E+02  2.70112E-01  1.19332E+00 
1.69000E+02  2.60141E-01  1.18249E+00 
1.70000E+02  2.50170E-01  1.17146E+00 
1.71000E+02  2.40045E-01  1.16063E+00 
1.72000E+02  2.30074E-01  1.14999E+00 
1.73000E+02  2.20102E-01  1.13935E+00 
1.74000E+02  2.10131E-01  1.12889E+00 
1.75000E+02  2.00006E-01  1.11863E+00 
1.76000E+02  1.90035E-01  1.10818E+00 
1.77000E+02  1.80064E-01  1.09811E+00 
1.78000E+02  1.70092E-01  1.08804E+00 
1.79000E+02  1.59968E-01  1.07815E+00 
1.80000E+02  1.49996E-01  1.06808E+00 
1.81000E+02  1.40178E-01  1.05820E+00 
1.82000E+02  1.30207E-01  1.04851E+00 
1.83000E+02  1.20082E-01  1.03862E+00 
1.84000E+02  1.10111E-01  1.02912E+00 
1.85000E+02  9.99864E-02  1.01943E+00 
1.86000E+02  9.01685E-02  1.00974E+00 
1.87000E+02  8.00438E-02  1.00024E+00 
1.88000E+02  7.00725E-02  9.90734E-01 
1.89000E+02  6.01011E-02  9.81231E-01 
1.90000E+02  5.01298E-02  9.71729E-01 
1.91000E+02  4.00051E-02  9.62037E-01 
1.92000E+02  3.00338E-02  9.52535E-01 
1.93000E+02  1.99091E-02  9.43413E-01 
1.94000E+02  1.00912E-02  9.33721E-01 
1.95000E+02  -3.35340E-05 9.24219E-01 
1.96000E+02  -3.35340E-06 9.23458E-01 
1.97000E+02  -3.35340E-06 9.23078E-01 
1.98000E+02  -3.35340E-06 9.22888E-01 
1.99000E+02  -3.35340E-06 9.22888E-01 
2.00000E+02  -3.35340E-06 9.22698E-01

File: 01-data/80CO2_20CO/IV 749°C 80 CO2 20 CO.txt
time/s	current/A	potential/V
1.00000E+00  -3.35340E-06 9.11486E-01 
2.00000E+00  -3.35340E-06 9.11486E-01 
3.00000E+00  -3.35340E-06 9.11486E-01 
4.00000E+00  -3.35340E-06 9.11486E-01 
5.00000E+00  -3.35340E-06 9.11486E-01 
6.00000E+00  1.00912E-02  9.19468E-01 
7.00000E+00  2.00625E-02  9.27829E-01 
8.00000E+00  3.00338E-02  9.36191E-01 
9.00000E+00  4.00051E-02  9.44553E-01 
1.00000E+01  5.01298E-02  9.52725E-01 
1.10000E+01  6.01011E-02  9.60897E-01 
1.20000E+01  7.00725E-02  9.69259E-01 
1.30000E+01  8.00438E-02  9.77621E-01 
1.40000E+01  9.01685E-02  9.85792E-01 
1.50000E+01  1.00140E-01  9.94154E-01 
1.60000E+01  1.10111E-01  1.00252E+00 
1.70000E+01  1.20082E-01  1.01069E+00 
1.80000E+01  1.30207E-01  1.01924E+00 
1.90000E+01  1.40178E-01  1.02760E+00 
2.00000E+01  1.49996E-01  1.03596E+00 
2.10000E+01  1.59968E-01  1.04433E+00 
2.20000E+01  1.70092E-01  1.05288E+00 
2.30000E+01  1.80064E-01  1.06124E+00 
2.40000E+01  1.90035E-01  1.06979E+00 
2.50000E+01  2.00006E-01  1.07853E+00 
2.60000E+01  2.10131E-01  1.08690E+00 
2.70000E+01  2.20102E-01  1.09564E+00 
2.80000E+01  2.30074E-01  1.10457E+00 
2.90000E+01  2.40045E-01  1.11312E+00 
3.00000E+01  2.50170E-01  1.12205E+00 
3.10000E+01  2.60141E-01  1.13099E+00 
3.20000E+01  2.70112E-01  1.13992E+00 
3.30000E+01  2.80084E-01  1.14904E+00 
3.40000E+01  2.90208E-01  1.15816E+00 
3.50000E+01  3.00180E-01  1.16747E+00 
3.60000E+01  3.10304E-01  1.17698E+00 
3.70000E+01  3.20276E-01  1.18629E+00 
3.80000E+01  3.30400E-01  1.19579E+00 
3.90000E+01  3.40372E-01  1.20548E+00 
4.00000E+01  3.50343E-01  1.21517E+00 
4.10000E+01  3.60314E-01  1.22525E+00 
4.20000E+01  3.70439E-01  1.23513E+00 
4.30000E+01  3.80410E-01  1.24539E+00 
4.40000E+01  3.90382E-01  1.25565E+00 
4.50000E+01  4.00353E-01  1.26611E+00 
4.60000E+01  4.10478E-01  1.27694E+00 
4.70000E+01  4.20296E-01  1.28758E+00 
4.80000E+01  4.30420E-01  1.29879E+00 
4.90000E+01  4.40392E-01  1.30982E+00 
5.00000E+01  4.50516E-01  1.32141E+00 
5.10000E+01  4.60488E-01  1.33300E+00 
5.20000E+01  4.70306E-01  1.34478E+00 
5.30000E+01  4.80277E-01  1.35676E+00 
5.40000E+01  4.90248E-01  1.36930E+00 
5.50000E+01  5.00373E-01  1.38165E+00 
5.60000E+01  5.10344E-01  1.39457E+00 
5.70000E+01  5.20315E-01  1.40788E+00 
5.80000E+01  5.10344E-01  1.40066E+00 
5.90000E+01  5.00373E-01  1.39229E+00 
6.00000E+01  4.90402E-01  1.38260E+00 
6.10000E+01  4.80277E-01  1.37215E+00 
6.20000E+01  4.70306E-01  1.36113E+00 
6.30000E+01  4.60488E-01  1.34972E+00 
6.40000E+01  4.50516E-01  1.33832E+00 
6.50000E+01  4.40392E-01  1.32692E+00 
6.60000E+01  4.30420E-01  1.31552E+00 
6.70000E+01  4.20449E-01  1.30392E+00 
6.80000E+01  4.10478E-01  1.29252E+00 
6.90000E+01  4.00353E-01  1.28112E+00 
7.00000E+01  3.90382E-01  1.27010E+00 
7.10000E+01  3.80410E-01  1.25888E+00 
7.20000E+01  3.70439E-01  1.24824E+00 
7.30000E+01  3.60314E-01  1.23741E+00 
7.40000E+01  3.50343E-01  1.22696E+00 
7.50000E+01  3.40372E-01  1.21650E+00 
7.60000E+01  3.30400E-01  1.20624E+00 
7.70000E+01  3.20276E-01  1.19636E+00 
7.80000E+01  3.10304E-01  1.18629E+00 
7.90000E+01  3.00180E-01  1.17660E+00 
8.00000E+01  2.90208E-01  1.16671E+00 
8.10000E+01  2.80084E-01  1.15721E+00 
8.20000E+01  2.70112E-01  1.14771E+00 
8.30000E+01  2.60141E-01  1.13840E+00 
8.40000E+01  2.50170E-01  1.12927E+00 
8.50000E+01  2.40045E-01  1.11996E+00 
8.60000E+01  2.30074E-01  1.11084E+00 
8.70000E+01  2.20102E-01  1.10191E+00 
8.80000E+01  2.10131E-01  1.09298E+00 
8.90000E+01  2.00006E-01  1.08404E+00 
9.00000E+01  1.90035E-01  1.07549E+00 
9.10000E+01  1.80064E-01  1.06656E+00 
9.20000E+01  1.70092E-01  1.05801E+00 
9.30000E+01  1.59968E-01  1.04927E+00 
9.40000E+01  1.49996E-01  1.04071E+00 
9.50000E+01  1.40178E-01  1.03235E+00 
9.60000E+01  1.30207E-01  1.02380E+00 
9.70000E+01  1.20082E-01  1.01525E+00 
9.80000E+01  1.10111E-01  1.00689E+00 
9.90000E+01  1.00140E-01  9.98335E-01 
1.00000E+02  9.01685E-02  9.89973E-01 
1.01000E+02  8.00438E-02  9.81612E-01 
1.02000E+02  7.00725E-02  9.73060E-01 
1.03000E+02  6.01011E-02  9.64698E-01 
1.04000E+02  5.01298E-02  9.56336E-01 
1.05000E+02  4.00051E-02  9.47974E-01 
1.06000E+02  3.00338E-02  9.39612E-01 
1.07000E+02  2.00625E-02  9.31060E-01 
1.08000E+02  1.00912E-02  9.22508E-01 
1.09000E+02  -3.35340E-05 9.13766E-01 
1.10000E+02  -3.35340E-06 9.13196E-01 
1.11000E+02  -3.35340E-06 9.12816E-01 
1.12000E+02  -3.35340E-06 9.12816E-01 
1.13000E+02  -3.35340E-06 9.12626E-01 
1.14000E+02  -3.35340E-06 9.12436E-01 
1.15000E+02  -3.35340E-06 9.12436E-01 
1.16000E+02  -3.35340E-06 9.12246E-01 
1.17000E+02  -3.35340E-06 9.12246E-01 
1.18000E+02  -3.35340E-06 9.12246E-01 
1.19000E+02  -3.35340E-06 9.12056E-01 
1.20000E+02  1.00912E-02  9.20038E-01 
1.21000E+02  2.00625E-02  9.28400E-01 
1.22000E+02  3.00338E-02  9.36571E-01 
1.23000E+02  4.00051E-02  9.44933E-01 
1.24000E+02  5.01298E-02  9.53105E-01 
1.25000E+02  6.01011E-02  9.61087E-01 
1.26000E+02  7.00725E-02  9.69449E-01 
1.27000E+02  8.00438E-02  9.78001E-01 
1.28000E+02  9.01685E-02  9.86173E-01 
1.29000E+02  1.00140E-01  9.94344E-01 
1.30000E+02  1.10111E-01  1.00290E+00 
1.31000E+02  1.20082E-01  1.01088E+00 
1.32000E+02  1.30207E-01  1.01943E+00 
1.33000E+02  1.40178E-01  1.02779E+00 
1.34000E+02  1.49996E-01  1.03615E+00 
1.35000E+02  1.59968E-01  1.04452E+00 
1.36000E+02  1.70092E-01  1.05307E+00 
1.37000E+02  1.80064E-01  1.06143E+00 
1.38000E+02  1.90035E-01  1.06998E+00 
1.39000E+02  2.00006E-01  1.07872E+00 
1.40000E+02  2.10131E-01  1.08709E+00 
1.41000E+02  2.20102E-01  1.09583E+00 
1.42000E+02  2.30074E-01  1.10476E+00 
1.43000E+02  2.40045E-01  1.11331E+00 
1.44000E+02  2.50170E-01  1.12224E+00 
1.45000E+02  2.60141E-01  1.13118E+00 
1.46000E+02  2.70112E-01  1.14011E+00 
1.47000E+02  2.80084E-01  1.14923E+00 
1.48000E+02  2.90208E-01  1.15835E+00 
1.49000E+02  3.00180E-01  1.16766E+00 
1.50000E+02  3.10304E-01  1.17717E+00 
1.51000E+02  3.20276E-01  1.18648E+00 
1.52000E+02  3.30400E-01  1.19598E+00 
1.53000E+02  3.40372E-01  1.20567E+00 
1.54000E+02  3.50343E-01  1.21555E+00 
1.55000E+02  3.60314E-01  1.22563E+00 
1.56000E+02  3.70439E-01  1.23551E+00 
1.57000E+02  3.80410E-01  1.24577E+00 
1.58000E+02  3.90382E-01  1.25584E+00 
1.59000E+02  4.00353E-01  1.26649E+00 
1.60000E+02  4.10478E-01  1.27713E+00 
1.61000E+02  4.20296E-01  1.28815E+00 
1.62000E+02  4.30420E-01  1.29917E+00 
1.63000E+02  4.40392E-01  1.31039E+00 
1.64000E+02  4.50516E-01  1.32198E+00 
1.65000E+02  4.60488E-01  1.33357E+00 
1.66000E+02  4.70306E-01  1.34516E+00 
1.67000E+02  4.80277E-01  1.35733E+00 
1.68000E+02  4.90248E-01  1.36987E+00 
1.69000E+02  5.00373E-01  1.38241E+00 
1.70000E+02  5.10344E-01  1.39552E+00 
1.71000E+02  5.20315E-01  1.40864E+00 
1.72000E+02  5.10344E-01  1.40161E+00 
1.73000E+02  5.00373E-01  1.39305E+00 
1.74000E+02  4.90248E-01  1.38336E+00 
1.75000E+02  4.80277E-01  1.37272E+00 
1.76000E+02  4.70306E-01  1.36170E+00 
1.77000E+02  4.60334E-01  1.35029E+00 
1.78000E+02  4.50516E-01  1.33870E+00 
1.79000E+02  4.40392E-01  1.32749E+00 
1.80000E+02  4.30420E-01  1.31590E+00 
1.81000E+02  4.20296E-01  1.30430E+00 
1.82000E+02  4.10478E-01  1.29290E+00 
1.83000E+02  4.00353E-01  1.28169E+00 
1.84000E+02  3.90382E-01  1.27029E+00 
1.85000E+02  3.80410E-01  1.25926E+00 
1.86000E+02  3.70439E-01  1.24843E+00 
1.87000E+02  3.60314E-01  1.23760E+00 
1.88000E+02  3.50343E-01  1.22734E+00 
1.89000E+02  3.40372E-01  1.21669E+00 
1.90000E+02  3.30400E-01  1.20643E+00 
1.91000E+02  3.20276E-01  1.19636E+00 
1.92000E+02  3.10304E-01  1.18648E+00 
1.93000E+02  3.00180E-01  1.17660E+00 
1.94000E+02  2.90208E-01  1.16690E+00 
1.95000E+02  2.80084E-01  1.15721E+00 
1.96000E+02  2.70112E-01  1.14771E+00 
1.97000E+02  2.60141E-01  1.13840E+00 
1.98000E+02  2.50170E-01  1.12927E+00 
1.99000E+02  2.40045E-01  1.11996E+00 
2.00000E+02  2.30074E-01  1.11084E+00 
2.01000E+02  2.20102E-01  1.10191E+00 
2.02000E+02  2.10131E-01  1.09298E+00 
2.03000E+02  2.00006E-01  1.08423E+00 
2.04000E+02  1.90035E-01  1.07530E+00 
2.05000E+02  1.80064E-01  1.06656E+00 
2.06000E+02  1.70092E-01  1.05801E+00 
2.07000E+02  1.59968E-01  1.04927E+00 
2.08000E+02  1.49996E-01  1.04090E+00 
2.09000E+02  1.40178E-01  1.03254E+00 
2.10000E+02  1.30207E-01  1.02380E+00 
2.11000E+02  1.20082E-01  1.01525E+00 
2.12000E+02  1.10111E-01  1.00689E+00 
2.13000E+02  9.99864E-02  9.98335E-01 
2.14000E+02  9.01685E-02  9.89973E-01 
2.15000E+02  8.00438E-02  9.81612E-01 
2.16000E+02  7.00725E-02  9.73060E-01 
2.17000E+02  6.01011E-02  9.64698E-01 
2.18000E+02  5.01298E-02  9.56336E-01 
2.19000E+02  4.00051E-02  9.47974E-01 
2.20000E+02  3.00338E-02  9.39612E-01 
2.21000E+02  1.99091E-02  9.31060E-01 
2.22000E+02  9.93778E-03  9.22318E-01 
2.23000E+02  -3.35340E-05 9.13766E-01 
2.24000E+02  -3.35340E-06 9.13196E-01 
2.25000E+02  -3.35340E-06 9.13006E-01 
2.26000E+02  -3.35340E-06 9.12816E-01 
2.27000E+02  -3.35340E-06 9.12626E-01 
2.28000E+02  -3.35340E-06 9.12436E-01

File: 01-data/80CO2_20CO/IV 768°C 80 CO2 20 CO.txt
time/s	current/A	potential/V
1.00000E+00  -3.35340E-06 9.00843E-01 
2.00000E+00  -3.35340E-06 9.00843E-01 
3.00000E+00  -3.35340E-06 9.00653E-01 
4.00000E+00  -3.35340E-06 9.00843E-01 
5.00000E+00  -3.35340E-06 9.00843E-01 
6.00000E+00  9.93778E-03  9.08065E-01 
7.00000E+00  1.99091E-02  9.15477E-01 
8.00000E+00  3.00338E-02  9.23078E-01 
9.00000E+00  4.00051E-02  9.30300E-01 
1.00000E+01  5.01298E-02  9.37712E-01 
1.10000E+01  6.01011E-02  9.45123E-01 
1.20000E+01  7.00725E-02  9.52155E-01 
1.30000E+01  7.98904E-02  9.59757E-01 
1.40000E+01  9.00151E-02  9.66788E-01 
1.50000E+01  9.99864E-02  9.74200E-01 
1.60000E+01  1.10111E-01  9.81612E-01 
1.70000E+01  1.19929E-01  9.88833E-01 
1.80000E+01  1.30207E-01  9.96055E-01 
1.90000E+01  1.40025E-01  1.00347E+00 
2.00000E+01  1.49843E-01  1.01069E+00 
2.10000E+01  1.59814E-01  1.01791E+00 
2.20000E+01  1.69939E-01  1.02551E+00 
2.30000E+01  1.79910E-01  1.03273E+00 
2.40000E+01  1.90035E-01  1.04014E+00 
2.50000E+01  2.00006E-01  1.04737E+00 
2.60000E+01  2.09978E-01  1.05497E+00 
2.70000E+01  2.20102E-01  1.06219E+00 
2.80000E+01  2.30074E-01  1.06979E+00 
2.90000E+01  2.40045E-01  1.07739E+00 
3.00000E+01  2.50016E-01  1.08480E+00 
3.10000E+01  2.59988E-01  1.09260E+00 
3.20000E+01  2.70112E-01  1.10020E+00 
3.30000E+01  2.79930E-01  1.10780E+00 
3.40000E+01  2.90055E-01  1.11578E+00 
3.50000E+01  3.00026E-01  1.12357E+00 
3.60000E+01  3.10151E-01  1.13137E+00 
3.70000E+01  3.20122E-01  1.13954E+00 
3.80000E+01  3.30247E-01  1.14752E+00 
3.90000E+01  3.40218E-01  1.15550E+00 
4.00000E+01  3.50343E-01  1.16386E+00 
4.10000E+01  3.60161E-01  1.17222E+00 
4.20000E+01  3.70286E-01  1.18059E+00 
4.30000E+01  3.80257E-01  1.18933E+00 
4.40000E+01  3.90382E-01  1.19788E+00 
4.50000E+01  4.00200E-01  1.20662E+00 
4.60000E+01  4.10324E-01  1.21555E+00 
4.70000E+01  4.20296E-01  1.22468E+00 
4.80000E+01  4.30420E-01  1.23380E+00 
4.90000E+01  4.40238E-01  1.24292E+00 
5.00000E+01  4.50363E-01  1.25242E+00 
5.10000E+01  4.60334E-01  1.26211E+00 
5.20000E+01  4.70152E-01  1.27219E+00 
5.30000E+01  4.80123E-01  1.28207E+00 
5.40000E+01  4.90248E-01  1.29233E+00 
5.50000E+01  5.00219E-01  1.30259E+00 
5.60000E+01  5.10191E-01  1.31343E+00 
5.70000E+01  5.20315E-01  1.32426E+00 
5.80000E+01  5.30287E-01  1.33547E+00 
5.90000E+01  5.40105E-01  1.34668E+00 
6.00000E+01  5.50076E-01  1.35809E+00 
6.10000E+01  5.60201E-01  1.37025E+00 
6.20000E+01  5.70172E-01  1.38241E+00 
6.30000E+01  5.80297E-01  1.39476E+00 
6.40000E+01  5.90268E-01  1.40750E+00 
6.50000E+01  5.80297E-01  1.40199E+00 
6.60000E+01  5.70172E-01  1.39476E+00 
6.70000E+01  5.60354E-01  1.38621E+00 
6.80000E+01  5.50076E-01  1.37652E+00 
6.90000E+01  5.40105E-01  1.36645E+00 
7.00000E+01  5.30287E-01  1.35581E+00 
7.10000E+01  5.20162E-01  1.34478E+00 
7.20000E+01  5.10191E-01  1.33395E+00 
7.30000E+01  5.00219E-01  1.32312E+00 
7.40000E+01  4.90248E-01  1.31191E+00 
7.50000E+01  4.80123E-01  1.30069E+00 
7.60000E+01  4.70152E-01  1.28986E+00 
7.70000E+01  4.60334E-01  1.27903E+00 
7.80000E+01  4.50363E-01  1.26858E+00 
7.90000E+01  4.40238E-01  1.25812E+00 
8.00000E+01  4.30420E-01  1.24786E+00 
8.10000E+01  4.20296E-01  1.23798E+00 
8.20000E+01  4.10324E-01  1.22829E+00 
8.30000E+01  4.00200E-01  1.21840E+00 
8.40000E+01  3.90228E-01  1.20890E+00 
8.50000E+01  3.80257E-01  1.19978E+00 
8.60000E+01  3.70286E-01  1.19047E+00 
8.70000E+01  3.60161E-01  1.18154E+00 
8.80000E+01  3.50190E-01  1.17279E+00 
8.90000E+01  3.40218E-01  1.16405E+00 
9.00000E+01  3.30247E-01  1.15531E+00 
9.10000E+01  3.20122E-01  1.14695E+00 
9.20000E+01  3.10151E-01  1.13859E+00 
9.30000E+01  3.00026E-01  1.13041E+00 
9.40000E+01  2.90055E-01  1.12224E+00 
9.50000E+01  2.79930E-01  1.11407E+00 
9.60000E+01  2.70112E-01  1.10609E+00 
9.70000E+01  2.59988E-01  1.09830E+00 
9.80000E+01  2.50016E-01  1.09032E+00 
9.90000E+01  2.40045E-01  1.08252E+00 
1.00000E+02  2.30074E-01  1.07492E+00 
1.01000E+02  2.20102E-01  1.06713E+00 
1.02000E+02  2.09978E-01  1.05953E+00 
1.03000E+02  2.00006E-01  1.05212E+00 
1.04000E+02  1.90035E-01  1.04452E+00 
1.05000E+02  1.79910E-01  1.03691E+00 
1.06000E+02  1.69939E-01  1.02969E+00 
1.07000E+02  1.59814E-01  1.02209E+00 
1.08000E+02  1.49843E-01  1.01468E+00 
1.09000E+02  1.40025E-01  1.00746E+00 
1.10000E+02  1.30207E-01  9.99856E-01 
1.11000E+02  1.20082E-01  9.92444E-01 
1.12000E+02  1.10111E-01  9.85222E-01 
1.13000E+02  9.99864E-02  9.77811E-01 
1.14000E+02  9.00151E-02  9.70399E-01 
1.15000E+02  8.00438E-02  9.62987E-01 
1.16000E+02  7.00725E-02  9.55576E-01 
1.17000E+02  6.01011E-02  9.48354E-01 
1.18000E+02  5.01298E-02  9.40942E-01 
1.19000E+02  4.00051E-02  9.33531E-01 
1.20000E+02  3.00338E-02  9.25929E-01 
1.21000E+02  1.99091E-02  9.18327E-01 
1.22000E+02  9.93778E-03  9.10726E-01 
1.23000E+02  -3.35340E-05 9.02934E-01 
1.24000E+02  -3.35340E-06 9.02554E-01 
1.25000E+02  -3.35340E-06 9.02174E-01 
1.26000E+02  -3.35340E-06 9.02174E-01 
1.27000E+02  -3.35340E-06 9.01984E-01 
1.28000E+02  -3.35340E-06 9.01794E-01 
1.29000E+02  -3.35340E-06 9.01604E-01 
1.30000E+02  -3.35340E-06 9.01604E-01 
1.31000E+02  -3.35340E-06 9.01604E-01 
1.32000E+02  -3.35340E-06 9.01414E-01 
1.33000E+02  -3.35340E-06 9.01414E-01 
1.34000E+02  9.93778E-03  9.08445E-01 
1.35000E+02  1.99091E-02  9.15857E-01 
1.36000E+02  3.00338E-02  9.23458E-01 
1.37000E+02  4.00051E-02  9.30870E-01 
1.38000E+02  5.01298E-02  9.38092E-01 
1.39000E+02  6.01011E-02  9.45503E-01 
1.40000E+02  7.00725E-02  9.52535E-01 
1.41000E+02  7.98904E-02  9.59757E-01 
1.42000E+02  9.00151E-02  9.66978E-01 
1.43000E+02  9.99864E-02  9.74200E-01 
1.44000E+02  1.10111E-01  9.81612E-01 
1.45000E+02  1.19929E-01  9.88833E-01 
1.46000E+02  1.30054E-01  9.96245E-01 
1.47000E+02  1.40025E-01  1.00347E+00 
1.48000E+02  1.49843E-01  1.01069E+00 
1.49000E+02  1.59814E-01  1.01810E+00 
1.50000E+02  1.69939E-01  1.02532E+00 
1.51000E+02  1.79910E-01  1.03292E+00 
1.52000E+02  1.90035E-01  1.03995E+00 
1.53000E+02  2.00006E-01  1.04718E+00 
1.54000E+02  2.09978E-01  1.05478E+00 
1.55000E+02  2.20102E-01  1.06219E+00 
1.56000E+02  2.30074E-01  1.06979E+00 
1.57000E+02  2.40045E-01  1.07720E+00 
1.58000E+02  2.50016E-01  1.08480E+00 
1.59000E+02  2.59988E-01  1.09241E+00 
1.60000E+02  2.70112E-01  1.10020E+00 
1.61000E+02  2.79930E-01  1.10761E+00 
1.62000E+02  2.90055E-01  1.11559E+00 
1.63000E+02  3.00026E-01  1.12357E+00 
1.64000E+02  3.10151E-01  1.13137E+00 
1.65000E+02  3.20122E-01  1.13935E+00 
1.66000E+02  3.30247E-01  1.14752E+00 
1.67000E+02  3.40218E-01  1.15550E+00 
1.68000E+02  3.50343E-01  1.16386E+00 
1.69000E+02  3.60161E-01  1.17222E+00 
1.70000E+02  3.70286E-01  1.18059E+00 
1.71000E+02  3.80257E-01  1.18914E+00 
1.72000E+02  3.90228E-01  1.19788E+00 
1.73000E+02  4.00200E-01  1.20643E+00 
1.74000E+02  4.10324E-01  1.21555E+00 
1.75000E+02  4.20296E-01  1.22468E+00 
1.76000E+02  4.30267E-01  1.23380E+00 
1.77000E+02  4.40238E-01  1.24292E+00 
1.78000E+02  4.50363E-01  1.25242E+00 
1.79000E+02  4.60334E-01  1.26211E+00 
1.80000E+02  4.70152E-01  1.27200E+00 
1.81000E+02  4.80123E-01  1.28226E+00 
1.82000E+02  4.90248E-01  1.29233E+00 
1.83000E+02  5.00219E-01  1.30278E+00 
1.84000E+02  5.10191E-01  1.31362E+00 
1.85000E+02  5.20162E-01  1.32464E+00 
1.86000E+02  5.30133E-01  1.33566E+00 
1.87000E+02  5.40105E-01  1.34687E+00 
1.88000E+02  5.50076E-01  1.35847E+00 
1.89000E+02  5.60201E-01  1.37044E+00 
1.90000E+02  5.70172E-01  1.38279E+00 
1.91000E+02  5.80143E-01  1.39514E+00 
1.92000E+02  5.90268E-01  1.40788E+00 
1.93000E+02  5.80297E-01  1.40237E+00 
1.94000E+02  5.70172E-01  1.39514E+00 
1.95000E+02  5.60201E-01  1.38640E+00 
1.96000E+02  5.50076E-01  1.37671E+00 
1.97000E+02  5.40105E-01  1.36645E+00 
1.98000E+02  5.30133E-01  1.35581E+00 
1.99000E+02  5.20162E-01  1.34497E+00 
2.00000E+02  5.10191E-01  1.33414E+00 
2.01000E+02  5.00219E-01  1.32312E+00 
2.02000E+02  4.90248E-01  1.31191E+00 
2.03000E+02  4.80123E-01  1.30088E+00 
2.04000E+02  4.70152E-01  1.28986E+00 
2.05000E+02  4.60334E-01  1.27903E+00 
2.06000E+02  4.50363E-01  1.26839E+00 
2.07000E+02  4.40238E-01  1.25793E+00 
2.08000E+02  4.30420E-01  1.24786E+00 
2.09000E+02  4.20296E-01  1.23779E+00 
2.10000E+02  4.10324E-01  1.22810E+00 
2.11000E+02  4.00200E-01  1.21840E+00 
2.12000E+02  3.90228E-01  1.20871E+00 
2.13000E+02  3.80257E-01  1.19959E+00 
2.14000E+02  3.70286E-01  1.19047E+00 
2.15000E+02  3.60161E-01  1.18135E+00 
2.16000E+02  3.50343E-01  1.17260E+00 
2.17000E+02  3.40218E-01  1.16386E+00 
2.18000E+02  3.30247E-01  1.15512E+00 
2.19000E+02  3.20122E-01  1.14676E+00 
2.20000E+02  3.10151E-01  1.13859E+00 
2.21000E+02  3.00026E-01  1.13022E+00 
2.22000E+02  2.90055E-01  1.12205E+00 
2.23000E+02  2.80084E-01  1.11388E+00 
2.24000E+02  2.70112E-01  1.10590E+00 
2.25000E+02  2.59988E-01  1.09811E+00 
2.26000E+02  2.50016E-01  1.09032E+00 
2.27000E+02  2.40045E-01  1.08233E+00 
2.28000E+02  2.30074E-01  1.07473E+00 
2.29000E+02  2.20102E-01  1.06713E+00 
2.30000E+02  2.09978E-01  1.05934E+00 
2.31000E+02  2.00006E-01  1.05193E+00 
2.32000E+02  1.90035E-01  1.04452E+00 
2.33000E+02  1.79910E-01  1.03691E+00 
2.34000E+02  1.70092E-01  1.02950E+00 
2.35000E+02  1.59968E-01  1.02209E+00 
2.36000E+02  1.49996E-01  1.01468E+00 
2.37000E+02  1.40178E-01  1.00727E+00 
2.38000E+02  1.30207E-01  9.99856E-01 
2.39000E+02  1.20082E-01  9.92444E-01 
2.40000E+02  1.10111E-01  9.85032E-01 
2.41000E+02  9.99864E-02  9.77811E-01 
2.42000E+02  9.00151E-02  9.70399E-01 
2.43000E+02  8.00438E-02  9.62797E-01 
2.44000E+02  7.00725E-02  9.55576E-01 
2.45000E+02  6.01011E-02  9.48354E-01 
2.46000E+02  5.01298E-02  9.40942E-01 
2.47000E+02  4.00051E-02  9.33531E-01 
2.48000E+02  3.00338E-02  9.25929E-01 
2.49000E+02  1.99091E-02  9.18327E-01 
2.50000E+02  9.93778E-03  9.10726E-01 
2.51000E+02  -3.35340E-05 9.02934E-01 
2.52000E+02  -3.35340E-06 9.02364E-01 
2.53000E+02  -3.35340E-06 9.02364E-01 
2.54000E+02  -3.35340E-06 9.02174E-01 
2.55000E+02  -3.35340E-06 9.01984E-01 
2.56000E+02  -3.35340E-06 9.01794E-01

File: 01-data/80CO2_20CO/IV 786°C 80 CO2 20 CO.txt
time/s	current/A	potential/V
1.00000E+00  -3.35340E-06 8.90771E-01 
2.00000E+00  -3.35340E-06 8.90771E-01 
3.00000E+00  -3.35340E-06 8.90771E-01 
4.00000E+00  -3.35340E-06 8.90771E-01 
5.00000E+00  -3.35340E-06 8.90771E-01 
6.00000E+00  9.93778E-03  8.97613E-01 
7.00000E+00  1.99091E-02  9.04264E-01 
8.00000E+00  3.00338E-02  9.11106E-01 
9.00000E+00  4.00051E-02  9.17757E-01 
1.00000E+01  5.01298E-02  9.24599E-01 
1.10000E+01  6.01011E-02  9.31250E-01 
1.20000E+01  7.00725E-02  9.37902E-01 
1.30000E+01  7.98904E-02  9.44553E-01 
1.40000E+01  9.00151E-02  9.50825E-01 
1.50000E+01  9.99864E-02  9.57476E-01 
1.60000E+01  1.10111E-01  9.63938E-01 
1.70000E+01  1.19929E-01  9.70589E-01 
1.80000E+01  1.30207E-01  9.77050E-01 
1.90000E+01  1.40025E-01  9.83702E-01 
2.00000E+01  1.49996E-01  9.90163E-01 
2.10000E+01  1.59814E-01  9.96815E-01 
2.20000E+01  1.69939E-01  1.00328E+00 
2.30000E+01  1.79910E-01  1.00974E+00 
2.40000E+01  1.90035E-01  1.01639E+00 
2.50000E+01  2.00006E-01  1.02285E+00 
2.60000E+01  2.09978E-01  1.02950E+00 
2.70000E+01  2.20102E-01  1.03615E+00 
2.80000E+01  2.30074E-01  1.04281E+00 
2.90000E+01  2.40045E-01  1.04927E+00 
3.00000E+01  2.50016E-01  1.05611E+00 
3.10000E+01  2.59988E-01  1.06257E+00 
3.20000E+01  2.70112E-01  1.06941E+00 
3.30000E+01  2.80084E-01  1.07625E+00 
3.40000E+01  2.90055E-01  1.08290E+00 
3.50000E+01  3.00026E-01  1.08994E+00 
3.60000E+01  3.10151E-01  1.09697E+00 
3.70000E+01  3.20122E-01  1.10381E+00 
3.80000E+01  3.30247E-01  1.11084E+00 
3.90000E+01  3.40218E-01  1.11806E+00 
4.00000E+01  3.50190E-01  1.12528E+00 
4.10000E+01  3.60161E-01  1.13232E+00 
4.20000E+01  3.70286E-01  1.13973E+00 
4.30000E+01  3.80257E-01  1.14714E+00 
4.40000E+01  3.90228E-01  1.15474E+00 
4.50000E+01  4.00200E-01  1.16215E+00 
4.60000E+01  4.10324E-01  1.16994E+00 
4.70000E+01  4.20296E-01  1.17774E+00 
4.80000E+01  4.30267E-01  1.18572E+00 
4.90000E+01  4.40238E-01  1.19370E+00 
5.00000E+01  4.50363E-01  1.20187E+00 
5.10000E+01  4.60334E-01  1.21023E+00 
5.20000E+01  4.70152E-01  1.21859E+00 
5.30000E+01  4.80123E-01  1.22715E+00 
5.40000E+01  4.90248E-01  1.23608E+00 
5.50000E+01  5.00219E-01  1.24482E+00 
5.60000E+01  5.10191E-01  1.25375E+00 
5.70000E+01  5.20162E-01  1.26325E+00 
5.80000E+01  5.30133E-01  1.27276E+00 
5.90000E+01  5.40105E-01  1.28245E+00 
6.00000E+01  5.50076E-01  1.29252E+00 
6.10000E+01  5.60201E-01  1.30278E+00 
6.20000E+01  5.70172E-01  1.31324E+00 
6.30000E+01  5.80297E-01  1.32407E+00 
6.40000E+01  5.90268E-01  1.33509E+00 
6.50000E+01  6.00239E-01  1.34592E+00 
6.60000E+01  6.10211E-01  1.35752E+00 
6.70000E+01  6.20029E-01  1.36949E+00 
6.80000E+01  6.30000E-01  1.38146E+00 
6.90000E+01  6.40125E-01  1.39400E+00 
7.00000E+01  6.50096E-01  1.40655E+00 
7.10000E+01  6.40125E-01  1.40237E+00 
7.20000E+01  6.30000E-01  1.39628E+00 
7.30000E+01  6.20029E-01  1.38868E+00 
7.40000E+01  6.10211E-01  1.37994E+00 
7.50000E+01  6.00239E-01  1.37063E+00 
7.60000E+01  5.90268E-01  1.36075E+00 
7.70000E+01  5.80297E-01  1.35010E+00 
7.80000E+01  5.70172E-01  1.33946E+00 
7.90000E+01  5.60201E-01  1.32863E+00 
8.00000E+01  5.50076E-01  1.31761E+00 
8.10000E+01  5.40105E-01  1.30658E+00 
8.20000E+01  5.30133E-01  1.29594E+00 
8.30000E+01  5.20162E-01  1.28511E+00 
8.40000E+01  5.10191E-01  1.27466E+00 
8.50000E+01  5.00219E-01  1.26420E+00 
8.60000E+01  4.90248E-01  1.25394E+00 
8.70000E+01  4.80123E-01  1.24425E+00 
8.80000E+01  4.70152E-01  1.23475E+00 
8.90000E+01  4.60334E-01  1.22525E+00 
9.00000E+01  4.50363E-01  1.21593E+00 
9.10000E+01  4.40238E-01  1.20681E+00 
9.20000E+01  4.30267E-01  1.19788E+00 
9.30000E+01  4.20296E-01  1.18933E+00 
9.40000E+01  4.10324E-01  1.18059E+00 
9.50000E+01  4.00200E-01  1.17241E+00 
9.60000E+01  3.90228E-01  1.16405E+00 
9.70000E+01  3.80257E-01  1.15607E+00 
9.80000E+01  3.70286E-01  1.14809E+00 
9.90000E+01  3.60161E-01  1.14030E+00 
1.00000E+02  3.50190E-01  1.13251E+00 
1.01000E+02  3.40218E-01  1.12509E+00 
1.02000E+02  3.30247E-01  1.11749E+00 
1.03000E+02  3.20122E-01  1.11008E+00 
1.04000E+02  3.10151E-01  1.10286E+00 
1.05000E+02  3.00026E-01  1.09545E+00 
1.06000E+02  2.90055E-01  1.08842E+00 
1.07000E+02  2.79930E-01  1.08138E+00 
1.08000E+02  2.69959E-01  1.07416E+00 
1.09000E+02  2.59988E-01  1.06732E+00 
1.10000E+02  2.50016E-01  1.06029E+00 
1.11000E+02  2.40045E-01  1.05345E+00 
1.12000E+02  2.30074E-01  1.04680E+00 
1.13000E+02  2.19949E-01  1.04014E+00 
1.14000E+02  2.09978E-01  1.03330E+00 
1.15000E+02  1.99853E-01  1.02665E+00 
1.16000E+02  1.90035E-01  1.02000E+00 
1.17000E+02  1.79910E-01  1.01316E+00 
1.18000E+02  1.69939E-01  1.00689E+00 
1.19000E+02  1.59814E-01  1.00005E+00 
1.20000E+02  1.49843E-01  9.93584E-01 
1.21000E+02  1.40025E-01  9.86933E-01 
1.22000E+02  1.30054E-01  9.80471E-01 
1.23000E+02  1.19929E-01  9.73630E-01 
1.24000E+02  1.10111E-01  9.67168E-01 
1.25000E+02  9.99864E-02  9.60327E-01 
1.26000E+02  9.00151E-02  9.53865E-01 
1.27000E+02  7.98904E-02  9.47594E-01 
1.28000E+02  6.99190E-02  9.40752E-01 
1.29000E+02  5.99477E-02  9.34101E-01 
1.30000E+02  4.99764E-02  9.27449E-01 
1.31000E+02  3.98517E-02  9.20608E-01 
1.32000E+02  2.98804E-02  9.13576E-01 
1.33000E+02  1.99091E-02  9.06735E-01 
1.34000E+02  9.93778E-03  8.99703E-01 
1.35000E+02  -3.35340E-05 8.92672E-01 
1.36000E+02  -3.35340E-06 8.92291E-01 
1.37000E+02  -3.35340E-06 8.92101E-01 
1.38000E+02  -3.35340E-06 8.91911E-01 
1.39000E+02  -3.35340E-06 8.91721E-01 
1.40000E+02  -3.35340E-06 8.91721E-01 
1.41000E+02  -3.35340E-06 8.91531E-01 
1.42000E+02  -3.35340E-06 8.91531E-01 
1.43000E+02  -3.35340E-06 8.91341E-01 
1.44000E+02  -3.35340E-06 8.91341E-01 
1.45000E+02  -3.35340E-06 8.91151E-01 
1.46000E+02  9.93778E-03  8.97803E-01 
1.47000E+02  1.99091E-02  9.04454E-01 
1.48000E+02  2.98804E-02  9.11296E-01 
1.49000E+02  3.98517E-02  9.18137E-01 
1.50000E+02  4.99764E-02  9.24599E-01 
1.51000E+02  5.99477E-02  9.31440E-01 
1.52000E+02  6.99190E-02  9.37902E-01 
1.53000E+02  7.98904E-02  9.44553E-01 
1.54000E+02  9.00151E-02  9.50825E-01 
1.55000E+02  9.99864E-02  9.57476E-01 
1.56000E+02  1.10111E-01  9.63938E-01 
1.57000E+02  1.19929E-01  9.70399E-01 
1.58000E+02  1.30054E-01  9.77050E-01 
1.59000E+02  1.40025E-01  9.83512E-01 
1.60000E+02  1.49843E-01  9.89973E-01 
1.61000E+02  1.59814E-01  9.96625E-01 
1.62000E+02  1.69939E-01  1.00309E+00 
1.63000E+02  1.79910E-01  1.00955E+00 
1.64000E+02  1.89882E-01  1.01620E+00 
1.65000E+02  1.99853E-01  1.02266E+00 
1.66000E+02  2.09978E-01  1.02912E+00 
1.67000E+02  2.19949E-01  1.03577E+00 
1.68000E+02  2.29920E-01  1.04243E+00 
1.69000E+02  2.40045E-01  1.04908E+00 
1.70000E+02  2.50016E-01  1.05573E+00 
1.71000E+02  2.59988E-01  1.06238E+00 
1.72000E+02  2.69959E-01  1.06903E+00 
1.73000E+02  2.79930E-01  1.07587E+00 
1.74000E+02  2.90055E-01  1.08271E+00 
1.75000E+02  3.00026E-01  1.08956E+00 
1.76000E+02  3.10151E-01  1.09659E+00 
1.77000E+02  3.20122E-01  1.10362E+00 
1.78000E+02  3.30247E-01  1.11046E+00 
1.79000E+02  3.40218E-01  1.11768E+00 
1.80000E+02  3.50190E-01  1.12490E+00 
1.81000E+02  3.60161E-01  1.13194E+00 
1.82000E+02  3.70286E-01  1.13935E+00 
1.83000E+02  3.80257E-01  1.14676E+00 
1.84000E+02  3.90228E-01  1.15436E+00 
1.85000E+02  4.00200E-01  1.16177E+00 
1.86000E+02  4.10324E-01  1.16956E+00 
1.87000E+02  4.20296E-01  1.17736E+00 
1.88000E+02  4.30267E-01  1.18534E+00 
1.89000E+02  4.40238E-01  1.19313E+00 
1.90000E+02  4.50363E-01  1.20149E+00 
1.91000E+02  4.60334E-01  1.20985E+00 
1.92000E+02  4.70152E-01  1.21821E+00 
1.93000E+02  4.80123E-01  1.22696E+00 
1.94000E+02  4.90248E-01  1.23551E+00 
1.95000E+02  5.00219E-01  1.24444E+00 
1.96000E+02  5.10191E-01  1.25337E+00 
1.97000E+02  5.20162E-01  1.26287E+00 
1.98000E+02  5.30133E-01  1.27257E+00 
1.99000E+02  5.40105E-01  1.28207E+00 
2.00000E+02  5.50076E-01  1.29214E+00 
2.01000E+02  5.60201E-01  1.30240E+00 
2.02000E+02  5.70172E-01  1.31305E+00 
2.03000E+02  5.80143E-01  1.32388E+00 
2.04000E+02  5.90115E-01  1.33490E+00 
2.05000E+02  6.00239E-01  1.34592E+00 
2.06000E+02  6.10211E-01  1.35752E+00 
2.07000E+02  6.20029E-01  1.36949E+00 
2.08000E+02  6.29847E-01  1.38165E+00 
2.09000E+02  6.40125E-01  1.39457E+00 
2.10000E+02  6.50096E-01  1.40769E+00 
2.11000E+02  6.40125E-01  1.40408E+00 
2.12000E+02  6.29847E-01  1.39838E+00 
2.13000E+02  6.20029E-01  1.39134E+00 
2.14000E+02  6.10211E-01  1.38279E+00 
2.15000E+02  6.00239E-01  1.37348E+00 
2.16000E+02  5.90115E-01  1.36341E+00 
2.17000E+02  5.80143E-01  1.35257E+00 
2.18000E+02  5.70172E-01  1.34193E+00 
2.19000E+02  5.60201E-01  1.33110E+00 
2.20000E+02  5.50076E-01  1.31989E+00 
2.21000E+02  5.40105E-01  1.30886E+00 
2.22000E+02  5.30133E-01  1.29803E+00 
2.23000E+02  5.20162E-01  1.28720E+00 
2.24000E+02  5.10191E-01  1.27675E+00 
2.25000E+02  5.00219E-01  1.26630E+00 
2.26000E+02  4.90248E-01  1.25622E+00 
2.27000E+02  4.80123E-01  1.24634E+00 
2.28000E+02  4.70152E-01  1.23684E+00 
2.29000E+02  4.60334E-01  1.22715E+00 
2.30000E+02  4.50363E-01  1.21783E+00 
2.31000E+02  4.40238E-01  1.20871E+00 
2.32000E+02  4.30267E-01  1.19978E+00 
2.33000E+02  4.20296E-01  1.19085E+00 
2.34000E+02  4.10324E-01  1.18230E+00 
2.35000E+02  4.00200E-01  1.17393E+00 
2.36000E+02  3.90228E-01  1.16557E+00 
2.37000E+02  3.80257E-01  1.15740E+00 
2.38000E+02  3.70286E-01  1.14942E+00 
2.39000E+02  3.60161E-01  1.14144E+00 
2.40000E+02  3.50190E-01  1.13365E+00 
2.41000E+02  3.40218E-01  1.12604E+00 
2.42000E+02  3.30247E-01  1.11844E+00 
2.43000E+02  3.20122E-01  1.11084E+00 
2.44000E+02  3.10151E-01  1.10362E+00 
2.45000E+02  3.00026E-01  1.09621E+00 
2.46000E+02  2.90055E-01  1.08880E+00 
2.47000E+02  2.79930E-01  1.08176E+00 
2.48000E+02  2.69959E-01  1.07454E+00 
2.49000E+02  2.59988E-01  1.06770E+00 
2.50000E+02  2.50016E-01  1.06048E+00 
2.51000E+02  2.39892E-01  1.05364E+00 
2.52000E+02  2.29920E-01  1.04680E+00 
2.53000E+02  2.19949E-01  1.03995E+00 
2.54000E+02  2.09978E-01  1.03330E+00 
2.55000E+02  1.99853E-01  1.02646E+00 
2.56000E+02  1.89882E-01  1.01981E+00 
2.57000E+02  1.79910E-01  1.01316E+00 
2.58000E+02  1.69939E-01  1.00670E+00 
2.59000E+02  1.59814E-01  1.00005E+00 
2.60000E+02  1.49843E-01  9.93394E-01 
2.61000E+02  1.40025E-01  9.86743E-01 
2.62000E+02  1.30054E-01  9.80281E-01 
2.63000E+02  1.19929E-01  9.73440E-01 
2.64000E+02  1.10111E-01  9.66978E-01 
2.65000E+02  9.99864E-02  9.60327E-01 
2.66000E+02  9.00151E-02  9.53675E-01 
2.67000E+02  7.98904E-02  9.47404E-01 
2.68000E+02  6.99190E-02  9.40752E-01 
2.69000E+02  5.99477E-02  9.34101E-01 
2.70000E+02  4.99764E-02  9.27259E-01 
2.71000E+02  3.98517E-02  9.20418E-01 
2.72000E+02  2.98804E-02  9.13576E-01 
2.73000E+02  1.99091E-02  9.06735E-01 
2.74000E+02  9.93778E-03  8.99703E-01 
2.75000E+02  -3.35340E-05 8.92672E-01 
2.76000E+02  -3.35340E-06 8.92101E-01 
2.77000E+02  -3.35340E-06 8.92101E-01 
2.78000E+02  -3.35340E-06 8.91911E-01 
2.79000E+02  -3.35340E-06 8.91721E-01 
2.80000E+02  -3.35340E-06 8.91721E-01
