Repository: vanguard478/techlabs_pycoding_1

Background Information:

In order to gain information about the impact of the reaction temperature and gas mixture on
the performance of the Solid Oxide Electrolysis Cell (SOEC), I/V measurements were conducted. The obtained data can be
used to determine the open circuit voltage (OCV) and the area specific resistance (ASR). The
latter is equal to the slope of the I/V curve at a desired current density. In this work, the ASR
was calculated for 0.1 A cm-2. Furthermore, the current density I_{1.4 V} at our chosen maximum of
1.4 V can be obtained, which gives insight into the performance of the cell. This maximum

File: 01-data/80CO2_20CO/IV 809°C 80 CO2 20 CO.txt
time/s	current/A	potential/V
1.00000E+00  -1.86939E-05 8.78608E-01 
2.00000E+00  -1.86939E-05 8.78608E-01 
3.00000E+00  -1.86939E-05 8.78608E-01 
4.00000E+00  -1.86939E-05 8.78608E-01 
5.00000E+00  -1.86939E-05 8.78608E-01 
6.00000E+00  9.78437E-03  8.84690E-01 
7.00000E+00  1.97557E-02  8.90961E-01 
8.00000E+00  2.98804E-02  8.97043E-01 
9.00000E+00  3.98517E-02  9.03124E-01 
1.00000E+01  4.99764E-02  9.09395E-01 
1.10000E+01  5.99477E-02  9.15287E-01 
1.20000E+01  6.99190E-02  9.21368E-01 
1.30000E+01  7.98904E-02  9.27449E-01 
1.40000E+01  9.00151E-02  9.33341E-01 
1.50000E+01  9.98330E-02  9.39042E-01 
1.60000E+01  1.09958E-01  9.45123E-01 
1.70000E+01  1.19929E-01  9.50635E-01 
1.80000E+01  1.30054E-01  9.56526E-01 
1.90000E+01  1.40025E-01  9.62227E-01 
2.00000E+01  1.49843E-01  9.68118E-01 
2.10000E+01  1.59814E-01  9.74010E-01 
2.20000E+01  1.69939E-01  9.79901E-01 
2.30000E+01  1.79910E-01  9.85602E-01 
2.40000E+01  1.89882E-01  9.91304E-01 
2.50000E+01  1.99853E-01  9.97195E-01 
2.60000E+01  2.09978E-01  1.00309E+00 
2.70000E+01  2.19949E-01  1.00879E+00 
2.80000E+01  2.29920E-01  1.01468E+00 
2.90000E+01  2.39892E-01  1.02057E+00 
3.00000E+01  2.50016E-01  1.02646E+00 
3.10000E+01  2.59834E-01  1.03235E+00 
3.20000E+01  2.69959E-01  1.03824E+00 
3.30000E+01  2.79930E-01  1.04433E+00 
3.40000E+01  2.89902E-01  1.05003E+00 
3.50000E+01  3.00026E-01  1.05630E+00 
3.60000E+01  3.10151E-01  1.06219E+00 
3.70000E+01  3.19969E-01  1.06827E+00 
3.80000E+01  3.30094E-01  1.07454E+00 
3.90000E+01  3.40065E-01  1.08081E+00 
4.00000E+01  3.50190E-01  1.08690E+00 
4.10000E+01  3.60161E-01  1.09317E+00 
4.20000E+01  3.70132E-01  1.09963E+00 
4.30000E+01  3.80104E-01  1.10590E+00 
4.40000E+01  3.90228E-01  1.11236E+00 
4.50000E+01  4.00046E-01  1.11901E+00 
4.60000E+01  4.10171E-01  1.12566E+00 
4.70000E+01  4.20142E-01  1.13232E+00 
4.80000E+01  4.30267E-01  1.13916E+00 
4.90000E+01  4.40085E-01  1.14619E+00 
5.00000E+01  4.50210E-01  1.15322E+00 
5.10000E+01  4.60181E-01  1.16025E+00 
5.20000E+01  4.70152E-01  1.16766E+00 
5.30000E+01  4.80123E-01  1.17488E+00 
5.40000E+01  4.90095E-01  1.18230E+00 
5.50000E+01  5.00066E-01  1.19009E+00 
5.60000E+01  5.10037E-01  1.19788E+00 
5.70000E+01  5.20162E-01  1.20567E+00 
5.80000E+01  5.30133E-01  1.21403E+00 
5.90000E+01  5.40105E-01  1.22221E+00 
6.00000E+01  5.49923E-01  1.23076E+00 
6.10000E+01  5.60201E-01  1.23950E+00 
6.20000E+01  5.70019E-01  1.24843E+00 
6.30000E+01  5.80143E-01  1.25736E+00 
6.40000E+01  5.90115E-01  1.26706E+00 
6.50000E+01  6.00086E-01  1.27656E+00 
6.60000E+01  6.10057E-01  1.28644E+00 
6.70000E+01  6.19875E-01  1.29670E+00 
6.80000E+01  6.29847E-01  1.30734E+00 
6.90000E+01  6.39971E-01  1.31799E+00 
7.00000E+01  6.49943E-01  1.32920E+00 
7.10000E+01  6.60067E-01  1.34022E+00 
7.20000E+01  6.69885E-01  1.35181E+00 
7.30000E+01  6.80010E-01  1.36398E+00 
7.40000E+01  6.89981E-01  1.37690E+00 
7.50000E+01  6.99952E-01  1.39096E+00 
7.60000E+01  7.09924E-01  1.40693E+00 
7.70000E+01  6.99952E-01  1.40864E+00 
7.80000E+01  6.89981E-01  1.40655E+00 
7.90000E+01  6.80010E-01  1.40142E+00 
8.00000E+01  6.70039E-01  1.39419E+00 
8.10000E+01  6.60067E-01  1.38507E+00 
8.20000E+01  6.49943E-01  1.37481E+00 
8.30000E+01  6.39971E-01  1.36417E+00 
8.40000E+01  6.29847E-01  1.35276E+00 
8.50000E+01  6.19875E-01  1.34136E+00 
8.60000E+01  6.10057E-01  1.33034E+00 
8.70000E+01  6.00239E-01  1.31894E+00 
8.80000E+01  5.90115E-01  1.30753E+00 
8.90000E+01  5.80143E-01  1.29651E+00 
9.00000E+01  5.70172E-01  1.28587E+00 
9.10000E+01  5.60047E-01  1.27504E+00 
9.20000E+01  5.49923E-01  1.26439E+00 
9.30000E+01  5.40105E-01  1.25413E+00 
9.40000E+01  5.29980E-01  1.24406E+00 
9.50000E+01  5.20162E-01  1.23437E+00 
9.60000E+01  5.10037E-01  1.22487E+00 
9.70000E+01  5.00066E-01  1.21517E+00 
9.80000E+01  4.90095E-01  1.20586E+00 
9.90000E+01  4.80123E-01  1.19693E+00 
1.00000E+02  4.69999E-01  1.18819E+00 
1.01000E+02  4.60181E-01  1.17945E+00 
1.02000E+02  4.50210E-01  1.17127E+00 
1.03000E+02  4.40085E-01  1.16291E+00 
1.04000E+02  4.30267E-01  1.15493E+00 
1.05000E+02  4.20142E-01  1.14695E+00 
1.06000E+02  4.10171E-01  1.13935E+00 
1.07000E+02  4.00046E-01  1.13156E+00 
1.08000E+02  3.90228E-01  1.12414E+00 
1.09000E+02  3.80104E-01  1.11673E+00 
1.10000E+02  3.70132E-01  1.10951E+00 
1.11000E+02  3.60007E-01  1.10229E+00 
1.12000E+02  3.50190E-01  1.09526E+00 
1.13000E+02  3.40065E-01  1.08842E+00 
1.14000E+02  3.30094E-01  1.08138E+00 
1.15000E+02  3.19969E-01  1.07473E+00 
1.16000E+02  3.09998E-01  1.06808E+00 
1.17000E+02  2.99873E-01  1.06124E+00 
1.18000E+02  2.89902E-01  1.05497E+00 
1.19000E+02  2.79930E-01  1.04851E+00 
1.20000E+02  2.69959E-01  1.04224E+00 
1.21000E+02  2.59834E-01  1.03596E+00 
1.22000E+02  2.49863E-01  1.03007E+00 
1.23000E+02  2.39892E-01  1.02399E+00 
1.24000E+02  2.29920E-01  1.01791E+00 
1.25000E+02  2.19949E-01  1.01202E+00 
1.26000E+02  2.09824E-01  1.00613E+00 
1.27000E+02  1.99853E-01  1.00024E+00 
1.28000E+02  1.89882E-01  9.94534E-01 
1.29000E+02  1.79757E-01  9.88643E-01 
1.30000E+02  1.69786E-01  9.82752E-01 
1.31000E+02  1.59814E-01  9.76860E-01 
1.32000E+02  1.49843E-01  9.71159E-01 
1.33000E+02  1.40025E-01  9.65078E-01 
1.34000E+02  1.30054E-01  9.59377E-01 
1.35000E+02  1.19929E-01  9.53485E-01 
1.36000E+02  1.09958E-01  9.47784E-01 
1.37000E+02  9.98330E-02  9.41893E-01 
1.38000E+02  9.00151E-02  9.36191E-01 
1.39000E+02  7.98904E-02  9.30110E-01 
1.40000E+02  6.99190E-02  9.24029E-01 
1.41000E+02  5.99477E-02  9.17947E-01 
1.42000E+02  4.99764E-02  9.11866E-01 
1.43000E+02  3.98517E-02  9.05784E-01 
1.44000E+02  2.98804E-02  8.99513E-01 
1.45000E+02  1.97557E-02  8.93242E-01 
1.46000E+02  9.78437E-03  8.86970E-01 
1.47000E+02  -1.86939E-04 8.80509E-01 
1.48000E+02  -1.86939E-05 8.80129E-01 
1.49000E+02  -1.86939E-05 8.79939E-01 
1.50000E+02  -1.86939E-05 8.79749E-01 
1.51000E+02  -1.86939E-05 8.79749E-01 
1.52000E+02  -1.86939E-05 8.79559E-01 
1.53000E+02  -1.86939E-05 8.79369E-01 
1.54000E+02  -1.86939E-05 8.79369E-01 
1.55000E+02  -1.86939E-05 8.79369E-01 
1.56000E+02  -1.86939E-05 8.79179E-01 
1.57000E+02  -1.86939E-05 8.79179E-01 
1.58000E+02  9.78437E-03  8.85260E-01 
1.59000E+02  1.97557E-02  8.91151E-01 
1.60000E+02  2.98804E-02  8.97423E-01 
1.61000E+02  3.98517E-02  9.03504E-01 
1.62000E+02  4.99764E-02  9.09585E-01 
1.63000E+02  5.99477E-02  9.15477E-01 
1.64000E+02  6.99190E-02  9.21558E-01 
1.65000E+02  7.98904E-02  9.27449E-01 
1.66000E+02  9.00151E-02  9.33341E-01 
1.67000E+02  9.98330E-02  9.39232E-01 
1.68000E+02  1.09958E-01  9.45123E-01 
1.69000E+02  1.19929E-01  9.50635E-01 
1.70000E+02  1.30054E-01  9.56526E-01 
1.71000E+02  1.40025E-01  9.62227E-01 
1.72000E+02  1.49843E-01  9.67928E-01 
1.73000E+02  1.59814E-01  9.73820E-01 
1.74000E+02  1.69786E-01  9.79711E-01 
1.75000E+02  1.79757E-01  9.85412E-01 
1.76000E+02  1.89882E-01  9.91304E-01 
1.77000E+02  1.99853E-01  9.97005E-01 
1.78000E+02  2.09824E-01  1.00290E+00 
1.79000E+02  2.19949E-01  1.00879E+00 
1.80000E+02  2.29920E-01  1.01449E+00 
1.81000E+02  2.39892E-01  1.02038E+00 
1.82000E+02  2.50016E-01  1.02627E+00 
1.83000E+02  2.59834E-01  1.03216E+00 
1.84000E+02  2.69959E-01  1.03786E+00 
1.85000E+02  2.79930E-01  1.04395E+00 
1.86000E+02  2.89902E-01  1.04984E+00 
1.87000E+02  3.00026E-01  1.05592E+00 
1.88000E+02  3.09998E-01  1.06181E+00 
1.89000E+02  3.19969E-01  1.06789E+00 
1.90000E+02  3.30094E-01  1.07416E+00 
1.91000E+02  3.40065E-01  1.08024E+00 
1.92000E+02  3.50190E-01  1.08652E+00 
1.93000E+02  3.60007E-01  1.09279E+00 
1.94000E+02  3.70132E-01  1.09887E+00 
1.95000E+02  3.80104E-01  1.10552E+00 
1.96000E+02  3.90228E-01  1.11198E+00 
1.97000E+02  4.00046E-01  1.11844E+00 
1.98000E+02  4.10171E-01  1.12509E+00 
1.99000E+02  4.20142E-01  1.13175E+00 
2.00000E+02  4.30267E-01  1.13840E+00 
2.01000E+02  4.40085E-01  1.14543E+00 
2.02000E+02  4.50210E-01  1.15246E+00 
2.03000E+02  4.60181E-01  1.15949E+00 
2.04000E+02  4.70152E-01  1.16671E+00 
2.05000E+02  4.80123E-01  1.17412E+00 
2.06000E+02  4.90095E-01  1.18154E+00 
2.07000E+02  5.00066E-01  1.18914E+00 
2.08000E+02  5.10037E-01  1.19693E+00 
2.09000E+02  5.20162E-01  1.20472E+00 
2.10000E+02  5.30133E-01  1.21289E+00 
2.11000E+02  5.40105E-01  1.22145E+00 
2.12000E+02  5.49923E-01  1.22981E+00 
2.13000E+02  5.60201E-01  1.23855E+00 
2.14000E+02  5.70172E-01  1.24748E+00 
2.15000E+02  5.80143E-01  1.25660E+00 
2.16000E+02  5.90115E-01  1.26592E+00 
2.17000E+02  6.00239E-01  1.27580E+00 
2.18000E+02  6.10057E-01  1.28568E+00 
2.19000E+02  6.19875E-01  1.29594E+00 
2.20000E+02  6.29847E-01  1.30677E+00 
2.21000E+02  6.39971E-01  1.31837E+00 
2.22000E+02  6.49943E-01  1.33015E+00 
2.23000E+02  6.60067E-01  1.34288E+00 
2.24000E+02  6.70039E-01  1.35676E+00 
2.25000E+02  6.80010E-01  1.37139E+00 
2.26000E+02  6.89981E-01  1.38640E+00 
2.27000E+02  7.00106E-01  1.40180E+00 
2.28000E+02  6.89981E-01  1.40066E+00 
2.29000E+02  6.80010E-01  1.39628E+00 
2.30000E+02  6.69885E-01  1.38963E+00 
2.31000E+02  6.60067E-01  1.38108E+00 
2.32000E+02  6.49943E-01  1.37177E+00 
2.33000E+02  6.39971E-01  1.36132E+00 
2.34000E+02  6.29847E-01  1.35048E+00 
2.35000E+02  6.19875E-01  1.33965E+00 
2.36000E+02  6.10057E-01  1.32882E+00 
2.37000E+02  6.00239E-01  1.31780E+00 
2.38000E+02  5.90115E-01  1.30677E+00 
2.39000E+02  5.80143E-01  1.29575E+00 
2.40000E+02  5.70019E-01  1.28511E+00 
2.41000E+02  5.60201E-01  1.27466E+00 
2.42000E+02  5.49923E-01  1.26401E+00 
2.43000E+02  5.40105E-01  1.25375E+00 
2.44000E+02  5.30133E-01  1.24368E+00 
2.45000E+02  5.20162E-01  1.23380E+00 
2.46000E+02  5.10191E-01  1.22411E+00 
2.47000E+02  5.00066E-01  1.21460E+00 
2.48000E+02  4.90095E-01  1.20529E+00 
2.49000E+02  4.80123E-01  1.19636E+00 
2.50000E+02  4.70152E-01  1.18743E+00 
2.51000E+02  4.60181E-01  1.17888E+00 
2.52000E+02  4.50210E-01  1.17032E+00 
2.53000E+02  4.40085E-01  1.16215E+00 
2.54000E+02  4.30267E-01  1.15417E+00 
2.55000E+02  4.20142E-01  1.14619E+00 
2.56000E+02  4.10171E-01  1.13859E+00 
2.57000E+02  4.00046E-01  1.13099E+00 
2.58000E+02  3.90075E-01  1.12338E+00 
2.59000E+02  3.80104E-01  1.11597E+00 
2.60000E+02  3.70132E-01  1.10856E+00 
2.61000E+02  3.60007E-01  1.10153E+00 
2.62000E+02  3.50190E-01  1.09450E+00 
2.63000E+02  3.40065E-01  1.08766E+00 
2.64000E+02  3.30094E-01  1.08081E+00 
2.65000E+02  3.19969E-01  1.07397E+00 
2.66000E+02  3.09998E-01  1.06751E+00 
2.67000E+02  3.00026E-01  1.06086E+00 
2.68000E+02  2.89902E-01  1.05459E+00 
2.69000E+02  2.79930E-01  1.04832E+00 
2.70000E+02  2.69959E-01  1.04205E+00 
2.71000E+02  2.59988E-01  1.03577E+00 
2.72000E+02  2.50016E-01  1.02988E+00 
2.73000E+02  2.39892E-01  1.02380E+00 
2.74000E+02  2.29920E-01  1.01791E+00 
2.75000E+02  2.19949E-01  1.01202E+00 
2.76000E+02  2.09824E-01  1.00613E+00 
2.77000E+02  1.99853E-01  1.00024E+00 
2.78000E+02  1.89882E-01  9.94344E-01 
2.79000E+02  1.79757E-01  9.88453E-01 
2.80000E+02  1.69786E-01  9.82752E-01 
2.81000E+02  1.59814E-01  9.76860E-01 
2.82000E+02  1.49843E-01  9.70969E-01 
2.83000E+02  1.40025E-01  9.65078E-01 
2.84000E+02  1.30054E-01  9.59377E-01 
2.85000E+02  1.19929E-01  9.53485E-01 
2.86000E+02  1.09958E-01  9.47784E-01 
2.87000E+02  9.98330E-02  9.41893E-01 
2.88000E+02  8.98617E-02  9.36001E-01 
2.89000E+02  7.98904E-02  9.30110E-01 
2.90000E+02  6.99190E-02  9.23839E-01 
2.91000E+02  5.99477E-02  9.17947E-01 
2.92000E+02  4.99764E-02  9.11866E-01 
2.93000E+02  3.98517E-02  9.05784E-01 
2.94000E+02  2.98804E-02  8.99513E-01 
2.95000E+02  1.97557E-02  8.93242E-01 
2.96000E+02  9.78437E-03  8.86970E-01 
2.97000E+02  -1.86939E-04 8.80509E-01 
2.98000E+02  -1.86939E-05 8.80129E-01 
2.99000E+02  -1.86939E-05 8.79939E-01 
3.00000E+02  -1.86939E-05 8.79749E-01 
3.01000E+02  -1.86939E-05 8.79749E-01 
3.02000E+02  -1.86939E-05 8.79559E-01

File: 01-data/80CO2_20CO/IV 828°C 80 CO2 20 CO.txt
time/s	current/A	potential/V
1.00000E+00  -1.86939E-05 8.68156E-01 
2.00000E+00  -1.86939E-05 8.67966E-01 
3.00000E+00  -1.86939E-05 8.68156E-01 
4.00000E+00  -1.86939E-05 8.68156E-01 
5.00000E+00  -1.86939E-05 8.67966E-01 
6.00000E+00  9.93778E-03  8.73857E-01 
7.00000E+00  1.99091E-02  8.79559E-01 
8.00000E+00  2.98804E-02  8.85260E-01 
9.00000E+00  3.98517E-02  8.90961E-01 
1.00000E+01  4.99764E-02  8.96662E-01 
1.10000E+01  5.99477E-02  9.02174E-01 
1.20000E+01  6.99190E-02  9.07875E-01 
1.30000E+01  7.98904E-02  9.13196E-01 
1.40000E+01  9.00151E-02  9.18707E-01 
1.50000E+01  9.99864E-02  9.24029E-01 
1.60000E+01  1.09958E-01  9.29730E-01 
1.70000E+01  1.19929E-01  9.35051E-01 
1.80000E+01  1.30054E-01  9.40182E-01 
1.90000E+01  1.40025E-01  9.45693E-01 
2.00000E+01  1.49843E-01  9.50635E-01 
2.10000E+01  1.59814E-01  9.55956E-01 
2.20000E+01  1.69939E-01  9.61277E-01 
2.30000E+01  1.79910E-01  9.66598E-01 
2.40000E+01  1.89882E-01  9.71919E-01 
2.50000E+01  1.99853E-01  9.77241E-01 
2.60000E+01  2.09978E-01  9.82562E-01 
2.70000E+01  2.19949E-01  9.87693E-01 
2.80000E+01  2.29920E-01  9.93204E-01 
2.90000E+01  2.39892E-01  9.98335E-01 
3.00000E+01  2.50016E-01  1.00366E+00 
3.10000E+01  2.59988E-01  1.00898E+00 
3.20000E+01  2.69959E-01  1.01430E+00 
3.30000E+01  2.79930E-01  1.01981E+00 
3.40000E+01  2.90055E-01  1.02513E+00 
3.50000E+01  3.00026E-01  1.03064E+00 
3.60000E+01  3.10151E-01  1.03615E+00 
3.70000E+01  3.20122E-01  1.04166E+00 
3.80000E+01  3.30247E-01  1.04699E+00 
3.90000E+01  3.40218E-01  1.05250E+00 
4.00000E+01  3.50190E-01  1.05820E+00 
4.10000E+01  3.60161E-01  1.06371E+00 
4.20000E+01  3.70286E-01  1.06941E+00 
4.30000E+01  3.80257E-01  1.07530E+00 
4.40000E+01  3.90228E-01  1.08119E+00 
4.50000E+01  4.00200E-01  1.08690E+00 
4.60000E+01  4.10324E-01  1.09298E+00 
4.70000E+01  4.20296E-01  1.09887E+00 
4.80000E+01  4.30267E-01  1.10495E+00 
4.90000E+01  4.40238E-01  1.11103E+00 
5.00000E+01  4.50363E-01  1.11730E+00 
5.10000E+01  4.60181E-01  1.12376E+00 
5.20000E+01  4.70152E-01  1.13022E+00 
5.30000E+01  4.80123E-01  1.13688E+00 
5.40000E+01  4.90248E-01  1.14334E+00 
5.50000E+01  5.00219E-01  1.15018E+00 
5.60000E+01  5.10191E-01  1.15702E+00 
5.70000E+01  5.20162E-01  1.16405E+00 
5.80000E+01  5.30133E-01  1.17127E+00 
5.90000E+01  5.40105E-01  1.17888E+00 
6.00000E+01  5.50076E-01  1.18629E+00 
6.10000E+01  5.60201E-01  1.19389E+00 
6.20000E+01  5.70172E-01  1.20187E+00 
6.30000E+01  5.80143E-01  1.21004E+00 
6.40000E+01  5.90115E-01  1.21821E+00 
6.50000E+01  6.00239E-01  1.22696E+00 
6.60000E+01  6.10211E-01  1.23570E+00 
6.70000E+01  6.19875E-01  1.24463E+00 
6.80000E+01  6.29847E-01  1.25394E+00 
6.90000E+01  6.40125E-01  1.26363E+00 
7.00000E+01  6.49943E-01  1.27352E+00 
7.10000E+01  6.60067E-01  1.28359E+00 
7.20000E+01  6.70039E-01  1.29404E+00 
7.30000E+01  6.80163E-01  1.30487E+00 
7.40000E+01  6.90135E-01  1.31609E+00 
7.50000E+01  7.00106E-01  1.32749E+00 
7.60000E+01  7.10077E-01  1.33927E+00 
7.70000E+01  7.20202E-01  1.35276E+00 
7.80000E+01  7.30173E-01  1.36854E+00 
7.90000E+01  7.40145E-01  1.38640E+00 
8.00000E+01  7.50116E-01  1.40503E+00 
8.10000E+01  7.40145E-01  1.40788E+00 
8.20000E+01  7.30173E-01  1.40598E+00 
8.30000E+01  7.20049E-01  1.40085E+00 
8.40000E+01  7.10077E-01  1.39343E+00 
8.50000E+01  7.00106E-01  1.38431E+00 
8.60000E+01  6.90135E-01  1.37424E+00 
8.70000E+01  6.80163E-01  1.36360E+00 
8.80000E+01  6.70039E-01  1.35219E+00 
8.90000E+01  6.60067E-01  1.34098E+00 
9.00000E+01  6.49943E-01  1.32977E+00 
9.10000E+01  6.40125E-01  1.31837E+00 
9.20000E+01  6.29847E-01  1.30696E+00 
9.30000E+01  6.20029E-01  1.29575E+00 
9.40000E+01  6.10211E-01  1.28454E+00 
9.50000E+01  6.00239E-01  1.27352E+00 
9.60000E+01  5.90115E-01  1.26249E+00 
9.70000E+01  5.80143E-01  1.25147E+00 
9.80000E+01  5.70172E-01  1.24083E+00 
9.90000E+01  5.60201E-01  1.23038E+00 
1.00000E+02  5.50076E-01  1.22031E+00 
1.01000E+02  5.40105E-01  1.21042E+00 
1.02000E+02  5.30133E-01  1.20092E+00 
1.03000E+02  5.20162E-01  1.19142E+00 
1.04000E+02  5.10191E-01  1.18211E+00 
1.05000E+02  5.00219E-01  1.17355E+00 
1.06000E+02  4.90248E-01  1.16481E+00 
1.07000E+02  4.80123E-01  1.15626E+00 
1.08000E+02  4.70152E-01  1.14809E+00 
1.09000E+02  4.60334E-01  1.14011E+00 
1.10000E+02  4.50363E-01  1.13213E+00 
1.11000E+02  4.40238E-01  1.12452E+00 
1.12000E+02  4.30267E-01  1.11692E+00 
1.13000E+02  4.20142E-01  1.10951E+00 
1.14000E+02  4.10324E-01  1.10267E+00 
1.15000E+02  4.00200E-01  1.09564E+00 
1.16000E+02  3.90228E-01  1.08880E+00 
1.17000E+02  3.80257E-01  1.08214E+00 
1.18000E+02  3.70286E-01  1.07568E+00 
1.19000E+02  3.60161E-01  1.06922E+00 
1.20000E+02  3.50190E-01  1.06295E+00 
1.21000E+02  3.40218E-01  1.05687E+00 
1.22000E+02  3.30247E-01  1.05079E+00 
1.23000E+02  3.20122E-01  1.04490E+00 
1.24000E+02  3.10151E-01  1.03919E+00 
1.25000E+02  3.00026E-01  1.03349E+00 
1.26000E+02  2.90055E-01  1.02798E+00 
1.27000E+02  2.79930E-01  1.02247E+00 
1.28000E+02  2.69959E-01  1.01677E+00 
1.29000E+02  2.59988E-01  1.01145E+00 
1.30000E+02  2.50016E-01  1.00632E+00 
1.31000E+02  2.39892E-01  1.00081E+00 
1.32000E+02  2.29920E-01  9.95485E-01 
1.33000E+02  2.19949E-01  9.90163E-01 
1.34000E+02  2.09978E-01  9.84842E-01 
1.35000E+02  1.99853E-01  9.79711E-01 
1.36000E+02  1.89882E-01  9.74390E-01 
1.37000E+02  1.79910E-01  9.69069E-01 
1.38000E+02  1.69939E-01  9.63747E-01 
1.39000E+02  1.59814E-01  9.58426E-01 
1.40000E+02  1.49843E-01  9.53105E-01 
1.41000E+02  1.40025E-01  9.47974E-01 
1.42000E+02  1.30054E-01  9.42843E-01 
1.43000E+02  1.19929E-01  9.37332E-01 
1.44000E+02  1.10111E-01  9.32010E-01 
1.45000E+02  9.99864E-02  9.26689E-01 
1.46000E+02  9.00151E-02  9.21178E-01 
1.47000E+02  7.98904E-02  9.15667E-01 
1.48000E+02  6.99190E-02  9.10346E-01 
1.49000E+02  5.99477E-02  9.04644E-01 
1.50000E+02  4.99764E-02  8.98943E-01 
1.51000E+02  3.98517E-02  8.93242E-01 
1.52000E+02  2.98804E-02  8.87540E-01 
1.53000E+02  1.99091E-02  8.81839E-01 
1.54000E+02  9.93778E-03  8.75948E-01 
1.55000E+02  -3.35340E-05 8.69866E-01 
1.56000E+02  -3.35340E-06 8.69486E-01 
1.57000E+02  -3.35340E-06 8.69486E-01 
1.58000E+02  -3.35340E-06 8.69296E-01 
1.59000E+02  -3.35340E-06 8.69106E-01 
1.60000E+02  -3.35340E-06 8.68916E-01 
1.61000E+02  -3.35340E-06 8.68916E-01 
1.62000E+02  -3.35340E-06 8.68726E-01 
1.63000E+02  -3.35340E-06 8.68726E-01 
1.64000E+02  -3.35340E-06 8.68726E-01 
1.65000E+02  -3.35340E-06 8.68726E-01 
1.66000E+02  9.93778E-03  8.74237E-01 
1.67000E+02  1.99091E-02  8.79939E-01 
1.68000E+02  2.98804E-02  8.85640E-01 
1.69000E+02  3.98517E-02  8.91151E-01 
1.70000E+02  4.99764E-02  8.96852E-01 
1.71000E+02  5.99477E-02  9.02364E-01 
1.72000E+02  6.99190E-02  9.07875E-01 
1.73000E+02  7.98904E-02  9.13196E-01 
1.74000E+02  9.00151E-02  9.18707E-01 
1.75000E+02  9.99864E-02  9.24029E-01 
1.76000E+02  1.09958E-01  9.29540E-01 
1.77000E+02  1.19929E-01  9.34861E-01 
1.78000E+02  1.30054E-01  9.39992E-01 
1.79000E+02  1.40025E-01  9.45503E-01 
1.80000E+02  1.49843E-01  9.50445E-01 
1.81000E+02  1.59814E-01  9.55766E-01 
1.82000E+02  1.69939E-01  9.61087E-01 
1.83000E+02  1.79910E-01  9.66218E-01 
1.84000E+02  1.89882E-01  9.71539E-01 
1.85000E+02  1.99853E-01  9.76860E-01 
1.86000E+02  2.09978E-01  9.82182E-01 
1.87000E+02  2.19949E-01  9.87313E-01 
1.88000E+02  2.29920E-01  9.92634E-01 
1.89000E+02  2.39892E-01  9.97765E-01 
1.90000E+02  2.50016E-01  1.00309E+00 
1.91000E+02  2.59988E-01  1.00860E+00 
1.92000E+02  2.69959E-01  1.01373E+00 
1.93000E+02  2.79930E-01  1.01905E+00 
1.94000E+02  2.90055E-01  1.02456E+00 
1.95000E+02  3.00026E-01  1.02988E+00 
1.96000E+02  3.10151E-01  1.03520E+00 
1.97000E+02  3.20122E-01  1.04090E+00 
1.98000E+02  3.30247E-01  1.04623E+00 
1.99000E+02  3.40218E-01  1.05174E+00 
2.00000E+02  3.50190E-01  1.05744E+00 
2.01000E+02  3.60161E-01  1.06295E+00 
2.02000E+02  3.70286E-01  1.06846E+00 
2.03000E+02  3.80257E-01  1.07435E+00 
2.04000E+02  3.90228E-01  1.08005E+00 
2.05000E+02  4.00200E-01  1.08594E+00 
2.06000E+02  4.10324E-01  1.09184E+00 
2.07000E+02  4.20296E-01  1.09773E+00 
2.08000E+02  4.30267E-01  1.10381E+00 
2.09000E+02  4.40238E-01  1.10989E+00 
2.10000E+02  4.50363E-01  1.11616E+00 
2.11000E+02  4.60334E-01  1.12224E+00 
2.12000E+02  4.70152E-01  1.12889E+00 
2.13000E+02  4.80123E-01  1.13536E+00 
2.14000E+02  4.90248E-01  1.14182E+00 
2.15000E+02  5.00219E-01  1.14866E+00 
2.16000E+02  5.10191E-01  1.15550E+00 
2.17000E+02  5.20162E-01  1.16253E+00 
2.18000E+02  5.30133E-01  1.16975E+00 
2.19000E+02  5.40105E-01  1.17717E+00 
2.20000E+02  5.50076E-01  1.18439E+00 
2.21000E+02  5.60201E-01  1.19218E+00 
2.22000E+02  5.70172E-01  1.20016E+00 
2.23000E+02  5.80143E-01  1.20795E+00 
2.24000E+02  5.90115E-01  1.21631E+00 
2.25000E+02  6.00239E-01  1.22506E+00 
2.26000E+02  6.10211E-01  1.23361E+00 
2.27000E+02  6.19875E-01  1.24254E+00 
2.28000E+02  6.29847E-01  1.25185E+00 
2.29000E+02  6.40125E-01  1.26154E+00 
2.30000E+02  6.49943E-01  1.27181E+00 
2.31000E+02  6.60067E-01  1.28245E+00 
2.32000E+02  6.70039E-01  1.29385E+00 
2.33000E+02  6.80010E-01  1.30601E+00 
2.34000E+02  6.90135E-01  1.31932E+00 
2.35000E+02  7.00106E-01  1.33338E+00 
2.36000E+02  7.10077E-01  1.34782E+00 
2.37000E+02  7.20202E-01  1.36284E+00 
2.38000E+02  7.30173E-01  1.37823E+00 
2.39000E+02  7.40145E-01  1.39419E+00 
2.40000E+02  7.50116E-01  1.41054E+00 
2.41000E+02  7.40145E-01  1.41130E+00 
2.42000E+02  7.30173E-01  1.40826E+00 
2.43000E+02  7.20049E-01  1.40256E+00 
2.44000E+02  7.09924E-01  1.39495E+00 
2.45000E+02  7.00106E-01  1.38602E+00 
2.46000E+02  6.90135E-01  1.37614E+00 
2.47000E+02  6.80163E-01  1.36569E+00 
2.48000E+02  6.70039E-01  1.35448E+00 
2.49000E+02  6.60067E-01  1.34345E+00 
2.50000E+02  6.49943E-01  1.33243E+00 
2.51000E+02  6.39971E-01  1.32103E+00 
2.52000E+02  6.29847E-01  1.30963E+00 
2.53000E+02  6.19875E-01  1.29841E+00 
2.54000E+02  6.10211E-01  1.28682E+00 
2.55000E+02  6.00239E-01  1.27561E+00 
2.56000E+02  5.90115E-01  1.26439E+00 
2.57000E+02  5.80143E-01  1.25299E+00 
2.58000E+02  5.70172E-01  1.24216E+00 
2.59000E+02  5.60201E-01  1.23152E+00 
2.60000E+02  5.50076E-01  1.22107E+00 
2.61000E+02  5.40105E-01  1.21099E+00 
2.62000E+02  5.30133E-01  1.20130E+00 
2.63000E+02  5.20162E-01  1.19161E+00 
2.64000E+02  5.10191E-01  1.18230E+00 
2.65000E+02  5.00219E-01  1.17336E+00 
2.66000E+02  4.90248E-01  1.16462E+00 
2.67000E+02  4.80123E-01  1.15588E+00 
2.68000E+02  4.70152E-01  1.14771E+00 
2.69000E+02  4.60181E-01  1.13954E+00 
2.70000E+02  4.50363E-01  1.13156E+00 
2.71000E+02  4.40238E-01  1.12395E+00 
2.72000E+02  4.30267E-01  1.11635E+00 
2.73000E+02  4.20296E-01  1.10894E+00 
2.74000E+02  4.10324E-01  1.10191E+00 
2.75000E+02  4.00200E-01  1.09507E+00 
2.76000E+02  3.90228E-01  1.08823E+00 
2.77000E+02  3.80257E-01  1.08176E+00 
2.78000E+02  3.70286E-01  1.07530E+00 
2.79000E+02  3.60161E-01  1.06884E+00 
2.80000E+02  3.50190E-01  1.06257E+00 
2.81000E+02  3.40218E-01  1.05668E+00 
2.82000E+02  3.30247E-01  1.05041E+00 
2.83000E+02  3.20122E-01  1.04471E+00 
2.84000E+02  3.10151E-01  1.03881E+00 
2.85000E+02  3.00026E-01  1.03311E+00 
2.86000E+02  2.90055E-01  1.02760E+00 
2.87000E+02  2.79930E-01  1.02209E+00 
2.88000E+02  2.69959E-01  1.01658E+00 
2.89000E+02  2.59988E-01  1.01126E+00 
2.90000E+02  2.50016E-01  1.00594E+00 
2.91000E+02  2.39892E-01  1.00062E+00 
2.92000E+02  2.29920E-01  9.95295E-01 
2.93000E+02  2.19949E-01  9.89973E-01 
2.94000E+02  2.09978E-01  9.84652E-01 
2.95000E+02  1.99853E-01  9.79331E-01 
2.96000E+02  1.89882E-01  9.74010E-01 
2.97000E+02  1.79910E-01  9.68689E-01 
2.98000E+02  1.69939E-01  9.63557E-01 
2.99000E+02  1.59814E-01  9.58236E-01 
3.00000E+02  1.49843E-01  9.52915E-01 
3.01000E+02  1.40025E-01  9.47974E-01 
3.02000E+02  1.30054E-01  9.42653E-01 
3.03000E+02  1.19929E-01  9.37142E-01 
3.04000E+02  1.10111E-01  9.32010E-01 
3.05000E+02  9.99864E-02  9.26499E-01 
3.06000E+02  9.00151E-02  9.20988E-01 
3.07000E+02  7.98904E-02  9.15667E-01 
3.08000E+02  6.99190E-02  9.10155E-01 
3.09000E+02  5.99477E-02  9.04454E-01 
3.10000E+02  4.99764E-02  8.98943E-01 
3.11000E+02  3.98517E-02  8.93242E-01 
3.12000E+02  2.98804E-02  8.87540E-01 
3.13000E+02  1.99091E-02  8.81839E-01 
3.14000E+02  9.93778E-03  8.75948E-01 
3.15000E+02  -1.86939E-04 8.69866E-01 
3.16000E+02  -3.35340E-06 8.69486E-01 
3.17000E+02  -3.35340E-06 8.69486E-01 
3.18000E+02  -3.35340E-06 8.69296E-01 
3.19000E+02  -3.35340E-06 8.69106E-01 
3.20000E+02  -3.35340E-06 8.68916E-01

File: 01-data/80CO2_20CO/IV 851°C 80 CO2 20 CO.txt
time/s	current/A	potential/V
1.00000E+00  -3.35340E-06 8.55613E-01 
2.00000E+00  -3.35340E-06 8.55613E-01 
3.00000E+00  -3.35340E-06 8.55613E-01 
4.00000E+00  -3.35340E-06 8.55423E-01 
5.00000E+00  -3.35340E-06 8.55613E-01 
6.00000E+00  1.00912E-02  8.60934E-01 
7.00000E+00  2.00625E-02  8.66256E-01 
8.00000E+00  3.00338E-02  8.71577E-01 
9.00000E+00  4.00051E-02  8.76708E-01 
1.00000E+01  5.01298E-02  8.82029E-01 
1.10000E+01  6.01011E-02  8.87350E-01 
1.20000E+01  7.00725E-02  8.92291E-01 
1.30000E+01  8.00438E-02  8.97423E-01 
1.40000E+01  9.01685E-02  9.02364E-01 
1.50000E+01  1.00140E-01  9.07305E-01 
1.60000E+01  1.10265E-01  9.12246E-01 
1.70000E+01  1.20082E-01  9.17187E-01 
1.80000E+01  1.30207E-01  9.22128E-01 
1.90000E+01  1.40178E-01  9.27069E-01 
2.00000E+01  1.49996E-01  9.32010E-01 
2.10000E+01  1.59968E-01  9.36571E-01 
2.20000E+01  1.70092E-01  9.41513E-01 
2.30000E+01  1.80064E-01  9.46454E-01 
2.40000E+01  1.90035E-01  9.50825E-01 
2.50000E+01  2.00006E-01  9.55766E-01 
2.60000E+01  2.10131E-01  9.60517E-01 
2.70000E+01  2.20102E-01  9.65268E-01 
2.80000E+01  2.30074E-01  9.70209E-01 
2.90000E+01  2.40045E-01  9.74960E-01 
3.00000E+01  2.50170E-01  9.79711E-01 
3.10000E+01  2.60141E-01  9.84652E-01 
3.20000E+01  2.70112E-01  9.89403E-01 
3.30000E+01  2.80084E-01  9.94344E-01 
3.40000E+01  2.90208E-01  9.99285E-01 
3.50000E+01  3.00180E-01  1.00404E+00 
3.60000E+01  3.10304E-01  1.00898E+00 
3.70000E+01  3.20276E-01  1.01392E+00 
3.80000E+01  3.30400E-01  1.01886E+00 
3.90000E+01  3.40372E-01  1.02399E+00 
4.00000E+01  3.50343E-01  1.02893E+00 
4.10000E+01  3.60314E-01  1.03387E+00 
4.20000E+01  3.70439E-01  1.03900E+00 
4.30000E+01  3.80410E-01  1.04433E+00 
4.40000E+01  3.90382E-01  1.04946E+00 
4.50000E+01  4.00353E-01  1.05478E+00 
4.60000E+01  4.10478E-01  1.05991E+00 
4.70000E+01  4.20449E-01  1.06523E+00 
4.80000E+01  4.30420E-01  1.07074E+00 
4.90000E+01  4.40392E-01  1.07644E+00 
5.00000E+01  4.50516E-01  1.08195E+00 
5.10000E+01  4.60488E-01  1.08747E+00 
5.20000E+01  4.70306E-01  1.09336E+00 
5.30000E+01  4.80277E-01  1.09906E+00 
5.40000E+01  4.90402E-01  1.10514E+00 
5.50000E+01  5.00373E-01  1.11103E+00 
5.60000E+01  5.10344E-01  1.11730E+00 
5.70000E+01  5.20315E-01  1.12357E+00 
5.80000E+01  5.30287E-01  1.13003E+00 
5.90000E+01  5.40258E-01  1.13650E+00 
6.00000E+01  5.50229E-01  1.14315E+00 
6.10000E+01  5.60354E-01  1.14999E+00 
6.20000E+01  5.70325E-01  1.15702E+00 
6.30000E+01  5.80450E-01  1.16424E+00 
6.40000E+01  5.90268E-01  1.17165E+00 
6.50000E+01  6.00393E-01  1.17926E+00 
6.60000E+01  6.10364E-01  1.18705E+00 
6.70000E+01  6.20182E-01  1.19484E+00 
6.80000E+01  6.30153E-01  1.20320E+00 
6.90000E+01  6.40278E-01  1.21175E+00 
7.00000E+01  6.50249E-01  1.22050E+00 
7.10000E+01  6.60221E-01  1.22943E+00 
7.20000E+01  6.70192E-01  1.23893E+00 
7.30000E+01  6.80317E-01  1.24843E+00 
7.40000E+01  6.90288E-01  1.25831E+00 
7.50000E+01  7.00259E-01  1.26858E+00 
7.60000E+01  7.10231E-01  1.27884E+00 
7.70000E+01  7.20355E-01  1.28967E+00 
7.80000E+01  7.30327E-01  1.30069E+00 
7.90000E+01  7.40298E-01  1.31191E+00 
8.00000E+01  7.50269E-01  1.32502E+00 
8.10000E+01  7.60394E-01  1.34136E+00 
8.20000E+01  7.70365E-01  1.36056E+00 
8.30000E+01  7.80183E-01  1.37937E+00 
8.40000E+01  7.90155E-01  1.39818E+00 
8.50000E+01  8.00279E-01  1.41795E+00 
8.60000E+01  7.90155E-01  1.42194E+00 
8.70000E+01  7.80183E-01  1.42080E+00 
8.80000E+01  7.70365E-01  1.41586E+00 
8.90000E+01  7.60394E-01  1.40864E+00 
9.00000E+01  7.50269E-01  1.39990E+00 
9.10000E+01  7.40451E-01  1.39001E+00 
9.20000E+01  7.30327E-01  1.37956E+00 
9.30000E+01  7.20355E-01  1.36854E+00 
9.40000E+01  7.10231E-01  1.35695E+00 
9.50000E+01  7.00259E-01  1.34535E+00 
9.60000E+01  6.90288E-01  1.33376E+00 
9.70000E+01  6.80317E-01  1.32179E+00 
9.80000E+01  6.70192E-01  1.30963E+00 
9.90000E+01  6.60221E-01  1.29746E+00 
1.00000E+02  6.50249E-01  1.28530E+00 
1.01000E+02  6.40278E-01  1.27295E+00 
1.02000E+02  6.30000E-01  1.26059E+00 
1.03000E+02  6.20182E-01  1.24862E+00 
1.04000E+02  6.10364E-01  1.23684E+00 
1.05000E+02  6.00393E-01  1.22506E+00 
1.06000E+02  5.90268E-01  1.21384E+00 
1.07000E+02  5.80297E-01  1.20301E+00 
1.08000E+02  5.70325E-01  1.19237E+00 
1.09000E+02  5.60354E-01  1.18230E+00 
1.10000E+02  5.50229E-01  1.17241E+00 
1.11000E+02  5.40258E-01  1.16291E+00 
1.12000E+02  5.30287E-01  1.15379E+00 
1.13000E+02  5.20315E-01  1.14486E+00 
1.14000E+02  5.10344E-01  1.13612E+00 
1.15000E+02  5.00373E-01  1.12775E+00 
1.16000E+02  4.90402E-01  1.11939E+00 
1.17000E+02  4.80277E-01  1.11141E+00 
1.18000E+02  4.70306E-01  1.10381E+00 
1.19000E+02  4.60488E-01  1.09640E+00 
1.20000E+02  4.50516E-01  1.08918E+00 
1.21000E+02  4.40392E-01  1.08252E+00 
1.22000E+02  4.30420E-01  1.07606E+00 
1.23000E+02  4.20449E-01  1.06960E+00 
1.24000E+02  4.10478E-01  1.06333E+00 
1.25000E+02  4.00353E-01  1.05744E+00 
1.26000E+02  3.90382E-01  1.05136E+00 
1.27000E+02  3.80410E-01  1.04566E+00 
1.28000E+02  3.70439E-01  1.04014E+00 
1.29000E+02  3.60314E-01  1.03463E+00 
1.30000E+02  3.50343E-01  1.02969E+00 
1.31000E+02  3.40372E-01  1.02456E+00 
1.32000E+02  3.30400E-01  1.01962E+00 
1.33000E+02  3.20276E-01  1.01468E+00 
1.34000E+02  3.10304E-01  1.00974E+00 
1.35000E+02  3.00180E-01  1.00499E+00 
1.36000E+02  2.90208E-01  1.00005E+00 
1.37000E+02  2.80084E-01  9.95295E-01 
1.38000E+02  2.70112E-01  9.90353E-01 
1.39000E+02  2.60141E-01  9.85602E-01 
1.40000E+02  2.50170E-01  9.81041E-01 
1.41000E+02  2.40045E-01  9.76290E-01 
1.42000E+02  2.30074E-01  9.71539E-01 
1.43000E+02  2.20102E-01  9.66598E-01 
1.44000E+02  2.10131E-01  9.61847E-01 
1.45000E+02  2.00006E-01  9.57286E-01 
1.46000E+02  1.90035E-01  9.52345E-01 
1.47000E+02  1.80064E-01  9.47974E-01 
1.48000E+02  1.70092E-01  9.43223E-01 
1.49000E+02  1.59968E-01  9.38282E-01 
1.50000E+02  1.49996E-01  9.33721E-01 
1.51000E+02  1.40178E-01  9.28970E-01 
1.52000E+02  1.30207E-01  9.24029E-01 
1.53000E+02  1.20082E-01  9.19087E-01 
1.54000E+02  1.10111E-01  9.14146E-01 
1.55000E+02  1.00140E-01  9.09395E-01 
1.56000E+02  9.01685E-02  9.04454E-01 
1.57000E+02  8.00438E-02  8.99513E-01 
1.58000E+02  7.00725E-02  8.94382E-01 
1.59000E+02  6.01011E-02  8.89441E-01 
1.60000E+02  5.01298E-02  8.84310E-01 
1.61000E+02  4.00051E-02  8.78988E-01 
1.62000E+02  3.00338E-02  8.73667E-01 
1.63000E+02  2.00625E-02  8.68346E-01 
1.64000E+02  1.00912E-02  8.63025E-01 
1.65000E+02  -3.35340E-05 8.57514E-01 
1.66000E+02  -3.35340E-06 8.57134E-01 
1.67000E+02  -3.35340E-06 8.56944E-01 
1.68000E+02  -3.35340E-06 8.56944E-01 
1.69000E+02  -3.35340E-06 8.56753E-01 
1.70000E+02  -3.35340E-06 8.56563E-01 
1.71000E+02  -3.35340E-06 8.56563E-01 
1.72000E+02  -3.35340E-06 8.56373E-01 
1.73000E+02  -3.35340E-06 8.56373E-01 
1.74000E+02  -3.35340E-06 8.56373E-01 
1.75000E+02  -3.35340E-06 8.56183E-01 
1.76000E+02  1.00912E-02  8.61505E-01 
1.77000E+02  2.00625E-02  8.66636E-01 
1.78000E+02  3.00338E-02  8.71767E-01 
1.79000E+02  4.00051E-02  8.77088E-01 
1.80000E+02  5.01298E-02  8.82219E-01 
1.81000E+02  6.01011E-02  8.87350E-01 
1.82000E+02  7.00725E-02  8.92291E-01 
1.83000E+02  8.00438E-02  8.97423E-01 
1.84000E+02  9.01685E-02  9.02174E-01 
1.85000E+02  1.00140E-01  9.07305E-01 
1.86000E+02  1.10111E-01  9.12056E-01 
1.87000E+02  1.20082E-01  9.16807E-01 
1.88000E+02  1.30207E-01  9.21748E-01 
1.89000E+02  1.40178E-01  9.26689E-01 
1.90000E+02  1.49996E-01  9.31440E-01 
1.91000E+02  1.59968E-01  9.36191E-01 
1.92000E+02  1.70092E-01  9.40942E-01 
1.93000E+02  1.80064E-01  9.45693E-01 
1.94000E+02  1.90035E-01  9.50254E-01 
1.95000E+02  2.00006E-01  9.55006E-01 
1.96000E+02  2.10131E-01  9.59757E-01 
1.97000E+02  2.20102E-01  9.64508E-01 
1.98000E+02  2.30074E-01  9.69259E-01 
1.99000E+02  2.40045E-01  9.74010E-01 
2.00000E+02  2.50170E-01  9.78761E-01 
2.01000E+02  2.60141E-01  9.83512E-01 
2.02000E+02  2.70112E-01  9.88263E-01 
2.03000E+02  2.80084E-01  9.93204E-01 
2.04000E+02  2.90208E-01  9.97765E-01 
2.05000E+02  3.00180E-01  1.00271E+00 
2.06000E+02  3.10304E-01  1.00765E+00 
2.07000E+02  3.20276E-01  1.01240E+00 
2.08000E+02  3.30400E-01  1.01734E+00 
2.09000E+02  3.40372E-01  1.02228E+00 
2.10000E+02  3.50343E-01  1.02722E+00 
2.11000E+02  3.60314E-01  1.03235E+00 
2.12000E+02  3.70439E-01  1.03729E+00 
2.13000E+02  3.80410E-01  1.04224E+00 
2.14000E+02  3.90382E-01  1.04737E+00 
2.15000E+02  4.00353E-01  1.05250E+00 
2.16000E+02  4.10478E-01  1.05782E+00 
2.17000E+02  4.20449E-01  1.06314E+00 
2.18000E+02  4.30420E-01  1.06846E+00 
2.19000E+02  4.40392E-01  1.07378E+00 
2.20000E+02  4.50516E-01  1.07948E+00 
2.21000E+02  4.60488E-01  1.08480E+00 
2.22000E+02  4.70306E-01  1.09051E+00 
2.23000E+02  4.80277E-01  1.09640E+00 
2.24000E+02  4.90402E-01  1.10210E+00 
2.25000E+02  5.00373E-01  1.10799E+00 
2.26000E+02  5.10344E-01  1.11407E+00 
2.27000E+02  5.20315E-01  1.12015E+00 
2.28000E+02  5.30287E-01  1.12661E+00 
2.29000E+02  5.40258E-01  1.13289E+00 
2.30000E+02  5.50229E-01  1.13954E+00 
2.31000E+02  5.60354E-01  1.14619E+00 
2.32000E+02  5.70325E-01  1.15322E+00 
2.33000E+02  5.80297E-01  1.16006E+00 
2.34000E+02  5.90268E-01  1.16747E+00 
2.35000E+02  6.00393E-01  1.17488E+00 
2.36000E+02  6.10364E-01  1.18249E+00 
2.37000E+02  6.20182E-01  1.19047E+00 
2.38000E+02  6.30000E-01  1.19864E+00 
2.39000E+02  6.40278E-01  1.20681E+00 
2.40000E+02  6.50249E-01  1.21574E+00 
2.41000E+02  6.60221E-01  1.22468E+00 
2.42000E+02  6.70192E-01  1.23380E+00 
2.43000E+02  6.80317E-01  1.24349E+00 
2.44000E+02  6.90288E-01  1.25375E+00 
2.45000E+02  7.00259E-01  1.26516E+00 
2.46000E+02  7.10231E-01  1.27713E+00 
2.47000E+02  7.20355E-01  1.29024E+00 
2.48000E+02  7.30327E-01  1.30430E+00 
2.49000E+02  7.40298E-01  1.31913E+00 
2.50000E+02  7.50269E-01  1.33395E+00 
2.51000E+02  7.60394E-01  1.34896E+00 
2.52000E+02  7.70365E-01  1.36512E+00 
2.53000E+02  7.80183E-01  1.38222E+00 
2.54000E+02  7.90155E-01  1.40104E+00 
2.55000E+02  7.80183E-01  1.40484E+00 
2.56000E+02  7.70365E-01  1.40351E+00 
2.57000E+02  7.60394E-01  1.39857E+00 
2.58000E+02  7.50269E-01  1.39153E+00 
2.59000E+02  7.40298E-01  1.38260E+00 
2.60000E+02  7.30327E-01  1.37291E+00 
2.61000E+02  7.20355E-01  1.36246E+00 
2.62000E+02  7.10231E-01  1.35143E+00 
2.63000E+02  7.00259E-01  1.34022E+00 
2.64000E+02  6.90288E-01  1.32901E+00 
2.65000E+02  6.80317E-01  1.31704E+00 
2.66000E+02  6.70192E-01  1.30468E+00 
2.67000E+02  6.60221E-01  1.29214E+00 
2.68000E+02  6.50096E-01  1.27903E+00 
2.69000E+02  6.40278E-01  1.26611E+00 
2.70000E+02  6.30153E-01  1.25318E+00 
2.71000E+02  6.20182E-01  1.24083E+00 
2.72000E+02  6.10364E-01  1.22886E+00 
2.73000E+02  6.00393E-01  1.21745E+00 
2.74000E+02  5.90268E-01  1.20624E+00 
2.75000E+02  5.80297E-01  1.19560E+00 
2.76000E+02  5.70325E-01  1.18553E+00 
2.77000E+02  5.60354E-01  1.17565E+00 
2.78000E+02  5.50229E-01  1.16614E+00 
2.79000E+02  5.40258E-01  1.15683E+00 
2.80000E+02  5.30287E-01  1.14809E+00 
2.81000E+02  5.20315E-01  1.13954E+00 
2.82000E+02  5.10344E-01  1.13118E+00 
2.83000E+02  5.00373E-01  1.12338E+00 
2.84000E+02  4.90248E-01  1.11578E+00 
2.85000E+02  4.80277E-01  1.10837E+00 
2.86000E+02  4.70306E-01  1.10134E+00 
2.87000E+02  4.60488E-01  1.09450E+00 
2.88000E+02  4.50516E-01  1.08785E+00 
2.89000E+02  4.40392E-01  1.08157E+00 
2.90000E+02  4.30420E-01  1.07530E+00 
2.91000E+02  4.20449E-01  1.06903E+00 
2.92000E+02  4.10478E-01  1.06295E+00 
2.93000E+02  4.00353E-01  1.05725E+00 
2.94000E+02  3.90382E-01  1.05136E+00 
2.95000E+02  3.80410E-01  1.04547E+00 
2.96000E+02  3.70439E-01  1.04014E+00 
2.97000E+02  3.60314E-01  1.03463E+00 
2.98000E+02  3.50343E-01  1.02969E+00 
2.99000E+02  3.40372E-01  1.02456E+00 
3.00000E+02  3.30400E-01  1.01943E+00 
3.01000E+02  3.20276E-01  1.01468E+00 
3.02000E+02  3.10304E-01  1.00974E+00 
3.03000E+02  3.00180E-01  1.00480E+00 
3.04000E+02  2.90208E-01  1.00005E+00 
3.05000E+02  2.80084E-01  9.95295E-01 
3.06000E+02  2.70112E-01  9.90353E-01 
3.07000E+02  2.60141E-01  9.85602E-01 
3.08000E+02  2.50170E-01  9.81041E-01 
3.09000E+02  2.40045E-01  9.76100E-01 
3.10000E+02  2.30074E-01  9.71349E-01 
3.11000E+02  2.20102E-01  9.66598E-01 
3.12000E+02  2.10131E-01  9.61847E-01 
3.13000E+02  2.00006E-01  9.57286E-01 
3.14000E+02  1.90035E-01  9.52345E-01 
3.15000E+02  1.80064E-01  9.47974E-01 
3.16000E+02  1.70092E-01  9.43223E-01 
3.17000E+02  1.59968E-01  9.38472E-01 
3.18000E+02  1.49996E-01  9.33721E-01 
3.19000E+02  1.40178E-01  9.28780E-01 
3.20000E+02  1.30207E-01  9.24029E-01 
3.21000E+02  1.20082E-01  9.19087E-01 
3.22000E+02  1.10111E-01  9.14146E-01 
3.23000E+02  1.00140E-01  9.09395E-01 
3.24000E+02  9.01685E-02  9.04454E-01 
3.25000E+02  8.00438E-02  8.99513E-01 
3.26000E+02  7.00725E-02  8.94382E-01 
3.27000E+02  6.01011E-02  8.89251E-01 
3.28000E+02  5.01298E-02  8.84310E-01 
3.29000E+02  4.00051E-02  8.78988E-01 
3.30000E+02  3.00338E-02  8.73667E-01 
3.31000E+02  2.00625E-02  8.68346E-01 
3.32000E+02  1.00912E-02  8.63025E-01 
3.33000E+02  -3.35340E-05 8.57514E-01 
3.34000E+02  -3.35340E-06 8.57134E-01 
3.35000E+02  -3.35340E-06 8.56944E-01 
3.36000E+02  -3.35340E-06 8.56944E-01 
3.37000E+02  -3.35340E-06 8.56753E-01 
3.38000E+02  -3.35340E-06 8.56563E-01
